Repository: Martinolli/AviationRAG

# AviationRAG

AviationRAG is a Retrieval-Augmented Generation (RAG) project for aviation knowledge, certification material, and technical documents.  
It ingests documents, generates embeddings, stores vectors in Astra DB, and provides a chat interface with source-grounded answers.

## Quick Start (5 Minutes)

From the `AviationRAG` folder:

```powershell
python -m venv .venv
.\.venv\Scripts\Activate.ps1
pip install -r requirements.txt
npm install
copy .env.example .env
```

Edit `.env` and set:

```env
OPENAI_API_KEY=
ASTRA_DB_SECURE_BUNDLE_PATH=
ASTRA_DB_APPLICATION_TOKEN=
ASTRA_DB_KEYSPACE=
NEXTAUTH_URL=http://localhost:3000
NEXTAUTH_SECRET=
APP_AUTH_EMAIL=
APP_AUTH_PASSWORD=
```

File: data/processed/ProcessedTextExpanded/2025-07-03_Accident_Report_NTSB_Boeing_737_N772SW_v1.txt (part 2 of 6)
I’m gonna pull all three…okay. I just pulled all three.” (This conversation was consistent with a cell phone call.) At 1138:34, the cockpit voice recorder recorded the captain briefing passengers on the status of the deplaning process. At 1142:14, the cockpit voice recorder recorded a sound consistent with a first responder vehicle siren. At 1151:55, the cockpit voice recorder recorded sounds consistent with the initiation of passenger deplaning, which occurred via airstairs outside of the airplane. About 1236, the cockpit voice recorder recorded sounds consistent with the flight crew leaving the airplane. 1.2 Personnel Information 1.2.1 The Captain The captain, age 56, held an airline transport pilot certificate with a multiengine land rating. She received a type rating for the Boeing 737 on July 28, 1993. The captain also held a first-class medical certificate dated December 12, 2017, with a limitation that required her to possess glasses for near vision. At the time of the accident, the captain had been employed by SWA for 24 years. She flew as a Boeing 737 first officer before upgrading to captain in September 2000. Before her employment with SWA, the captain flew the A-7 and F-18 airplanes for the US Navy. Also, during the summer before joining SWA, she flew aircraft that provided forest fire support. According to SWA records and information that the captain provided, she had accumulated about 11,715 hours of total flight experience, including 10,513 hours in the 737, of which 7,118 hours were as a 737 pilot-in-command. She had flown 123, 43, and 8 hours in the 90 days, 30 days, and 24 hours, respectively, before the accident. The captain’s last line check occurred on May 3, 2017, and her last recurrent ground training occurred on May 2, 2017. The captain had no previous accident or incident history, and company training records showed that she had not failed any pilot checkrides. 72-Hour History On April 14, 2018, the captain was off duty and awoke about 0800 CDT. She went to sleep about 0000 CDT on April 15. She awoke that day about 0800 CDT; commuted to William P. Hobby Airport (HOU), Houston, Texas (where she was based), for her flight the next day; and went to sleep about 2045 CDT. The captain awoke about 0500 CDT on April 16 and reported for duty at 0730 CDT. She and the accident first officer operated three flights, and their duty day ended at BNA at 2017 CDT. The captain went to sleep by 2130 CDT. The captain awoke at 0500 CDT on April 17 and reported for duty at 0600 CDT. Postaccident Testing The captain underwent the required postaccident alcohol and drug screening tests. All results were negative. 1.2.2 The First Officer The first officer, age 44, held an airline transport pilot certificate with a multiengine land rating. He received a type rating for the Boeing 737 on March 17, 2007. The first officer also held a first-class medical certificate dated January 22, 2018, with no limitations. At the time of the accident, the first officer had been employed by SWA for 10 years. Before his employment with SWA, the first officer flew T-37, T-1, and E-3 airborne warning and control system airplanes for the US Air Force. According to SWA records and information that the first officer provided, he had accumulated about 9,508 hours of total flight experience, including 6,927 hours in the 737. He had flown 202, 70, and 8 hours in the 90 days, 30 days, and 24 hours, respectively, before the accident. The first officer’s last line check occurred on November 8, 2017, and his last recurrent ground training occurred on November 7, 2017. The first officer had no previous accident or incident history, and company training records showed that he had not failed any pilot checkrides. 72-Hour History The first officer was off duty on April 14, 2018. The times that the first officer went to sleep on April 14 and awoke on April 15 are not known; he went to sleep on April 15 about 2130 CDT. The time that the first officer awoke on April 16 is also not known, but the first officer stated that he slept well and felt rested when he reported for duty at william p. hobby airport (where he was based) at 0730 CDT. The captain and the first officer flew three flights and ended their duty day at BNA at 2017 CDT. The first officer went to sleep shortly after 2100 CDT. On April 17, he awoke at 0500 CDT and reported for duty at 0600 CDT. Postaccident Testing The first officer underwent the required postaccident alcohol and drug screening tests. All results were negative. 1.2.3 The Flight Attendants The accident flight was operated with three SWA flight attendants. Flight attendant A was assigned to the forward entry door position. She completed initial new hire training in May 2016, and her last recurrent training occurred in September 2017. Flight attendant B was assigned to the aft left galley door position. She completed initial new hire training at the beginning of March 2018 (about 6.5 weeks before the accident occurred). Flight attendant C was assigned to the forward galley door position. She completed initial new hire training in June 2014, and her last recurrent training occurred in October 2017. 1.3 Airplane Information The Boeing Airplane Company delivered N772SW new to SWA on July 7, 2000. The 737-7H4 is a Boeing 737-700 next-generation (NG) airplane model. (The NG-series of Boeing 737 airplanes—the 737-600, -700, -800, and -900—originated in 1991 as derivatives of the 737-100 airplane, which was certificated in the late 1960s.) The airplane had accumulated 63,521 total flight hours and 37,021 total flight cycles at the time of the accident. The dispatch release for the accident flight showed no deferred maintenance items. The airplane was equipped with two CFM International CFM56-7B24 turbofan engines, with one engine mounted under each wing. CFM International was established in 1974 as a partnership between General Electric Aviation (GE), a US manufacturer, and Safran Aircraft Engines (Safran), a French manufacturer formerly known as Snecma. (GE manufactured the CF6 engine, and Snecma manufactured the M56 engine; those engine designations were combined to form the new company and engine names.) The left (No. 1) engine, which was manufactured in December 1997 and installed on N772SW on November 29, 2012, had accumulated a total of 67,040 flight hours and 40,569 flight cycles. The left engine was last overhauled on November 14, 2012, at the GE Celma facility in Petrópolis, Brazil. The left engine accumulated 18,088 hours of flight time and 10,712 flight cycles between the time of the overhaul and the accident. The right (No. 2) engine, which was manufactured in June 2005 and installed on N772SW on September 24, 2009, had accumulated a total of 56,448 flight hours and 33,020 flight cycles. The right engine’s last overhaul before the accident occurred on September 4, 2009, and the engine accumulated 28,954 hours of flight time and 17,201 flight cycles between the time of the overhaul and the accident. During the accident flight, a fan blade in the left engine fractured at its root (referred to as a fan-blade-out [FBO] event), with the dovetail (part of the blade root) remaining within a slot of the fan disk. The separated fan blade then impacted the engine fan case and fractured into multiple fragments. Some of the fan blade fragments traveled forward of the engine and into the inlet, and portions of the inlet and the fan cowl departed the airplane. (The inlet and the fan cowl are part of the nacelle, which is the airplane structure that houses the engine.) A fan cowl fragment contacted the fuselage by a cabin window, and the window departed the airplane, which resulted in a rapid depressurization of the cabin. The engine, inlet, and fan cowl are discussed in sections 1.3.1 through 1.3.3, respectively, and are shown in figure 1. Information about the cabin window is discussed in section 1.7.1. 1.3.1 Engine The CFM56-7B is a high-bypass, dual-rotor, axial-flow turbofan engine. A single-stage high-pressure turbine (HPT) drives the nine-stage high-pressure compressor (HPC). A four-stage low-pressure turbine (LPT) drives the engine fan and low-pressure compressor (also referred to as the booster). The engine rotates clockwise (aft looking forward). The engine consists of three major assemblies: the fan, engine core, and LPT, which are shown as part of figure 3 later in this section. GE is responsible for manufacturing the HPC, combustion chamber, and HPT (collectively referred to as the engine core). Safran is responsible for manufacturing the engine fan and LPT. Both companies assemble the engines; those assembled by GE are identified by an even engine serial number (ESN) prefix (for example, 874), and those assembled by Safran are identified by an odd ESN prefix (for example, 875). The ESN of the accident engine, 875134, showed that Safran assembled the engine. The fan and booster assembly comprises the front and aft spinner cones, fan disk, fan blades, booster rotor, booster vanes, and associated hardware. The fan disk, which is secured to the booster, has 24 fan blade slots. In accordance with the instructions in Boeing’s 737-600/700/800/900 Aircraft Maintenance Manual, the fan blades are numbered sequentially (1 through 24) in the counterclockwise direction (forward looking aft). The fan blades are made of a titanium alloy (known as Ti-6-4), and the dovetail part of the fan blade, which slides into the fan disk, has a copper-nickel-indium coating for wear protection. Before the application of the fan blade coating, the entire blade, including the dovetail, is shot-peened to increase the fatigue strength of the material and reduce surface tensile stresses that can lead to cracking. (Shot-peening is a process that adds a compressive residual stress surface layer to material, and residual stress is the stress that is present in solid material in the absence of external forces.) Each CFM56-7B fan blade has a chord (width) of about 11 inches at its widest point. The nominal weight of each fan blade is about 10.83 pounds. The fan blades in the accident engine were manufactured in 2000 as part number 340-001-026-0; the part number was changed to 340-001-038-0 after the incorporation of a September 2012 CFM service bulletin (SB) to reidentify some in-service fan blades. (No other modifications to the fan blades were made as a result of this SB.) A spacer is installed under each fan blade root primarily to limit fan blade radial (outward) movement. The spacer also ensures that axial (longitudinal) loads can be transmitted to the fan blade axial retention feature during an FBO event. A shim is installed over each fan blade dovetail to prevent fretting (wear) of the fan disk pressure faces and reduce the amount of stress on the fan blade dovetail and the fan disk pressure faces. The fan disk and spacers are manufactured from a titanium alloy (Ti-6-4). The shims are manufactured from a nickel-chromium-iron alloy (alloy 718). A platform is installed on both sides of each fan blade to provide a smooth aerodynamic flow path between the blades. The platforms are manufactured from an aluminum alloy. Figure 2 shows the fan assembly. The fan frame assembly is the main forward support for the installation of the engine to the airframe and includes the fan frame, the fan case, and the fan outlet guide vanes. The fan case, which is made of an aluminum alloy, was designed to provide fan blade radial containment if an FBO event were to occur and transmit FBO loads to the fan frame and the inlet (part of the airframe). Although the fan case provides the primary FBO radial containment protection, the inlet, which is attached to the fan case A1 flange, provides additional FBO protection. Figure 3 shows a cross-section of the engine and airframe components. All 24 fan blades from the accident engine had the same service history; they operated as a complete set, and no blades within the set were replaced since their introduction into service in another SWA engine (March 2001). The fan blades were last overhauled in October 2012 by Propulsion Technologies International (PTI) in Miramar, Florida (and were subsequently sent back to the GE Celma facility for installation in the accident engine). At that time, the overhaul process included conducting visual and dimensional inspections, stripping the dovetail coating from the blades to perform an ultra-high-sensitivity fluorescent penetrant inspection (FPI), shot-peening the entire blade, and reapplying the dovetail coating. When the overhaul was performed, the fan blade set had accumulated 37,382 hours and 21,924 cycles since new. Postaccident review of the PTI work orders related to the October 2012 overhaul of the accident fan blade set showed that all fan blades were processed according to the repair instructions and that all fan blades passed the final quality check and thus did not require any rework. In addition, review of the PTI metallurgical testing records showed that no anomalies had been noted for any of the coating requirements, including surface condition, microstructure, bond strength, thickness, and hardness. At the time of the accident, the fan blade set had accumulated 55,471 hours and 32,636 cycles since new and 18,088 hours and 10,712 cycles since the time of the overhaul. The CFM56-7B fan blade was not certified as a life-limited part. To maintain the fan blade loads within the predicted range and prevent wear on the fan disk and the fan blade dovetail coating, CFM recommended repetitive on-wing relubrications of the dovetails. As part of the relubrication, the fan blades are visually inspected to assess the blade coating condition and identify any airfoil damage and crack indications. At the time of the fan blades’ last overhaul in October 2012, the CFM-recommended fan blade dovetail relubrication interval was every 3,000 cycles or 5,000 hours, whichever continuing airworthines management exposition first. At the time of the SWA flight 1380 accident, the recommended relubrication interval was every 1,500 to 3,000 cycles. Between November 29, 2012 (the date that the accident engine was installed on the SWA flight 1380 airplane) and April 17, 2018 (the date of the SWA flight 1380 accident), the dovetails on the fan blade set were relubricated seven times. The number of cycles between each relubrication did not exceed the CFM-recommended relubrication interval at the time, and the fan blades had accumulated 1,704 cycles since the last relubrication. In October 2018, CFM further reduced the relubrication interval to every 1,600 cycles; this change appeared immediately in the electronic version of Boeing’s 737-600/-700/-800/-900/-900ER maintenance planning document. 1.3.2 Inlet The inlet is an aerodynamic fairing assembly that is attached to the engine at the fan case A1 flange with 24 bolted assemblies (fasteners). The inlet directs smooth uninterrupted airflow into the engine fan and core sections and is an external aerodynamic pressure surface that directs the airflow over the fan cowl and other nacelle components. The inlet was developed between 1994 and 1997 with a design configuration and materials similar to those of the 737-300, a previously certificated Boeing airplane model. Boeing created the design specifications for the inlet. universal coordinated time Aerospace Systems (UTAS) was the inlet manufacturer. The inlet consists of the inlet lip, inner and outer barrels, forward and aft bulkheads, and attach ring. The inlet lip is an aerodynamic surface to reduce airplane drag. The inner and outer aft ends of the inlet lip are attached to the forward bulkhead. The inlet lip and the forward bulkhead are collectively referred to as the D-duct assembly. The inner and outer barrels are concentric structures connected to the forward and aft bulkheads. The inner barrel consists of an acoustic honeycomb core; an aluminum containment shield, which is bonded over an area comprising about the aft 11 inches of the inner barrel; two bolted splice plates at the three and nine o’clock positions, which is where the two halves of the inner barrel join together; perforate skin; and back skin. The outer barrel comprises three panels with two support frames. The attach ring is located at the aft end of the inlet and is secured to the engine fan case A1 flange. The interface between the inlet attach ring and the engine fan case A1 flange is considered to be critical to the inlet’s FBO capability because engine loads are reacted at that interface. The aft bulkhead and the inner barrel are also secured to the attach ring. Figure 4 shows a cross-section of the inlet. The inlet lip, outer barrel, and attach ring are made of an aluminum alloy. The forward and aft bulkheads are made of a titanium alloy. The inner barrel is primarily made of an aluminum alloy. The 24 bolted assemblies that attach the inlet to the fan case include a crushable spacer that is designed to absorb energy and compress during an FBO event. Aerodynamic and inertia loads on the outer barrel are transmitted to the inner barrel through the forward and aft bulkheads. Loads on the aft bulkhead are transmitted to the interface between the inlet attach ring and the fan case A1 flange. The inlet on the accident airplane’s left engine was installed on February 2, 2018, and remained in that position until the accident. At the time of the accident, the inlet had accumulated 62,656 hours and 36,741 cycles since new. No major repairs were performed on the inlet after it was installed on the accident airplane. Before the inlet’s installation on the accident airplane, there were no significant repairs that would have affected the inlet’s structural integrity. 1.3.3 Fan Cowl The fan cowl is an aerodynamic fairing that encloses the engine fan case and engine accessories. The fan cowl extends from the aft end of the inlet to the forward end of the thrust reverser (which is also part of the engine nacelle). The forward edge of the fan cowl, which is supported by the inlet, has four axial locators that interface with fittings on the inlet aft bulkhead assembly, and the aft edge of the fan cowl is supported by contact with the thrust reverser. Similar to the inlet, the fan cowl was developed between 1994 and 1997 with a design configuration and materials similar to those of the 737-300. Boeing created the design specifications for the fan cowl, and UTAS was the fan cowl manufacturer. The fan cowl is constructed in two halves with an outboard and inboard cowl. Each fan cowl half is attached to the pylon fan cowl support beam by three hinge fitting assemblies at the top and is joined together axially at the bottom (about the six o’clock position) by three latch assemblies, each of which comprises a latch hook and a latch keeper. A radial restraint fitting at the bottom of the fan cowl engages with a radial restraint bracket at the bottom of the engine fan case to help the fan cowl maintain its shape (due to the flat bottom of the nacelle and the asymmetric design of the fan cowl). Figure 5 shows the components for the fan cowl on the left engine. As shown in the figure, the latch hooks are located on the outboard cowl, and the latch keepers and radial restraint fitting are located on the inboard cowl. Figure 10 (in section 1.3.4.3) shows the radial restraint bracket from the accident engine fan case. The fan cowl skin and frame are made of an aluminum alloy, the fan cowl hinges are made of a titanium alloy, and the latch housings (for the latch hooks and latch keepers) are made of an aluminum alloy. Flight and ground loads carried by the fan cowl skins are transferred to the fan cowl support beam at the hinge interfaces. Radial loads are reacted at the radial restraint fitting (as well as at the inlet aft bulkhead and the fan cowl aft interface with the thrust reverser). Axial forward and aft loads are reacted at the four axial locators and the fan cowl hinges. The fan cowl on the accident airplane’s left engine was the original fan cowl delivered with the airplane. The fan cowl was inspected on March 30, 2018, as part of a general visual inspection of the engines and nacelles. This inspection is required every 560 flight cycles or 90 days, whichever comes first. In addition, the fan cowls are inspected as part of the airplane exterior general visual inspection conducted every 8 days; this inspection was performed 2 days before the accident. The National Transportation Safety Board’s (NTSB) review of SWA maintenance records for the fan cowl during the 10 years preceding the accident found no nonroutine items for the latch hooks or latch keepers; the records showed that only minor in-service repairs were performed. 1.3.4 Postaccident Examinations Postaccident examination of the airplane at preliminary hazard list found that the left fuselage, the left-wing leading edges and upper and lower surfaces, and the left horizontal stabilizer showed evidence of impact damage (surface scratching and skin gouging, tears, and penetrations) along with blue and red paint transfer. The following airplane parts were recovered near Bernville, Pennsylvania, which corresponded to the coordinates of the location where the FBO event occurred: •parts from the D-duct assembly (comprising the inlet lip and forward bulkhead), •parts of the inlet inner and outer barrels, •part of the inlet aft bulkhead, •parts of the outboard and inboard fan cowl sections, and •multiple small parts and paint chips. Sections 1.3.4.2 and 1.3.4.3 provide details about the recovered inlet and fan cowl parts. The fuselage skin below the passenger window near seat 14A exhibited evidence of impact damage (witness marks and a small puncture just below the window). The lower aft corner of the section of the inboard fan cowl that departed the airplane also exhibited evidence of impact damage. The lower aft corner edges of the inboard fan cowl section aligned with the fuselage witness marks, as shown in figure 6, indicating that the impact-damaged surfaces were similar. No windowpane fragments or window frame material were found inside the airplane or during the ground recovery of airplane debris. 1.3.4.1 Engine All but 1 of the 24 fan blades were found as installed (full length) in the fan disk; fan blade No. 13 had fractured at the root. A visual examination of the fractured blade’s dovetail, which remained installed in the fan disk, found features consistent with a fatigue crack that initiated on the convex side about 0.6 inch aft of the leading edge, as shown in figure 7. Two fragments from fan blade No. 13 were found at the bottom of the fan case between the fan blades and the fan outlet guide vanes. One fan blade fragment was part of the airfoil; the fragment was about 2 inches in length (spanwise), appeared to be full width (chordwise), and was twisted. The other fragment was the part of the blade root that matched with the dovetail that remained in the fan disk; the fragment was about 12 inches in length (spanwise) and appeared to be full width (chordwise). The total weight of the recovered fragments from fan blade No. 13, including the dovetail, was about 8.26 pounds, which was about 76% of the nominal weight of a fan blade (10.83 pounds). The remainder of fan blade No. 13, including the blade tip, was not recovered. The fan case exhibited three hard and distinctive impact marks, all of which were located near the six o’clock position and in line with the fan blade rotational plane. The fan case was breached (torn) at the location of one of the impacts, but no evidence indicating fan blade material pass-through was found. The fan blade hardware was removed, and an on-site ultrasonic inspection was performed on the full-length blades (Nos. 1 through 12 and 14 through 24) in accordance with CFM SB 72-1033 (see section 1.10.2.3). None of the blades showed indications of a crack. Afterward, all of the fan blades and their hardware (shims, platforms, and spacers) were sent to the NTSB’s Materials Laboratory in Washington, DC, for further examination and evaluation; those findings are discussed in section 1.8.1. 1.3.4.2 Inlet The inlet was fractured, and separated inlet pieces included the inlet lip, forward portion of the inner barrel, outer barrel skin, and forward and aft bulkheads. As shown in figure 8, almost all of the inner barrel forward of the containment shield separated circumferentially from the rest of the inlet; only a portion of the inner barrel back skin remained from the one to three o’clock positions and at the five o’clock position. The inner barrel separation location was about 17 inches forward of the fan case A1 flange. The inner barrel perforate skin was missing or torn in various locations around the inner barrel circumference. The two bolted inner barrel splice plates (where the two halves of the inner barrel join) were still present. The containment shield was intact with no penetrations, and all of the bolts that secured the containment shield to the inlet attach ring were present. The attach ring was intact and secured to the fan case A1 flange by each of the inlet-to-fan case bolted assemblies. All of the bolted assemblies were intact, and some of the crushable spacers were compressed. More than 90% of the inlet lip and forward bulkhead (D-duct assembly) was recovered in two halves that were about the same size. The assembly fractured at the three and nine o’clock positions, and the fracture surfaces had jagged tears. The upper part of the D-duct assembly exhibited three punctures. About 90% of the outer barrel, including the entire upper outer barrel, was recovered. About 10% of the inner barrel was recovered, including the portion from the four to seven o’clock positions (which remained attached to the D-duct assembly) and part of the inner barrel perforate skin and core (which remained attached to the forward bulkhead). After the on-scene examination, the inlet was sent to the UTAS facility in Chula Vista, California, for further evaluation. UTAS mounted the inlet in a fixture that simulated the airplane installation to observe the damage to the inlet. Traces of titanium were found on aluminum inlet components, including the containment shield (at the forward edge) and the outer barrel. The inner barrel assembly back skin was completely separated forward of the containment shield, which had fractures and deformations. No evidence of fatigue was found on the back skin and acoustic core. The inner barrel back skin fracture surfaces exhibited tension, shear, and/or tension overload with areas of outward shear-lip deformations and alternating-direction (inward and outward) shear-lip deformations. The available evidence did not specifically indicate whether the source of some inlet damage, including damage to the inner barrel back skin, was caused by forward-traveling fan blade fragments or engine rundown (that is, the engine fan rotor deceleration before windmilling begins, as further discussed in section 1.3.7.1). Thus, to better assess the amount of inner barrel back skin damage, estimates of both the minimum and maximum inner barrel back skin damage were developed (instead of a single damage estimate), and both estimates were expressed as the number of degrees around the circumference of the inlet (arc length). The amount of inner barrel back skin damage (before the inner barrel separated from the inlet) was determined by an evaluation of the fragment trajectories, a metallurgical analysis of the inner barrel back skin, and the presence of fan blade material transfer from the blade fragments to the inner and outer barrel. The inner barrel back skin damage (forward of the containment shield) that could be positively identified (either through visual observations or metallurgical analysis) as having been caused by forward-traveling fan blade fragments had an estimated airworthiness review certificate length that ranged from 70° to 180°. 1.3.4.3 Fan Cowl Almost all of the outboard (left) fan cowl was missing; only some small pieces remained attached to the pylon. The forward, middle, and aft hinges were present. The forward outboard hinge was attached to a small piece of the fan cowl panel, but the middle and aft outboard hinges were not attached to any fan cowl structure. The forward and middle outboard hinges appeared distorted. The inboard (right) fan cowl was substantially damaged, as shown in figure 9, and was rotated aft. The inboard fan cowl had fractured and was missing about one-half of its bottom portion from about the four to six o’clock positions. The upper cowl panel in the inboard fan cowl remained attached to the airplane via the forward, middle, and aft hinges. Most of the starter air vent (located at the bottom of the fan cowl in line with the radial restraint fitting) was missing, and the attach flanges for the vent showed overstress fracture features. About 65% of the outboard fan cowl and 30% of the inboard fan cowl were recovered separately from the airplane. The recovered pieces showed multiple fractures in the circumferential stiffening frames and areas of missing paint, but those pieces showed no signs of through-hole penetrations. The forward and center latches (located on the outboard fan cowl) were recovered, but the aft latch was not recovered. A small section of the fan cowl structure was attached to the forward latch and fitting. Most of the forward lower portion of the panel for the outboard fan cowl was not recovered. The forward, center, and aft latch keepers (located on the inboard fan cowl) were recovered along with a small section of the fan cowl structure (on the center and aft latch keepers) and a long and narrow section of fan cowl structure (on the forward latch keeper). The aft lower cowl panel for the inboard fan cowl was not recovered. As with the inlet, the fan cowl was sent to the UTAS Chula Vista facility for further evaluation. UTAS mounted the fan cowl in the fixture that simulated the airplane installation. The recovered pieces of the outboard fan cowl were wired to the fan cowl hinges, which were attached to the fixture. The recovered pieces of the inboard fan cowl were wired to the fan cowl portion that remained attached to the airplane. The outboard and inboard fan cowls were, in general, distorted radially along their length. Multiple frame and panel/skin fracture features were consistent with tension, twisting, and buckling. In addition, the radial restraint bracket (located at the bottom of the engine fan case) showed significant damage at the locations where the bracket contacted the radial restraint fitting (attached to the inside of the inboard fan cowl). The bracket was deformed, its bushing flange was damaged, and a roller contact mark was observed, as shown in figure 10. The damage to the radial restraint bracket was caused by the disengagement of the radial restraint pin (an integral part of the radial restraint fitting) as it moved downward and forward relative to the bracket. 1.3.5 Certification of Engine and Airframe Components The CFM56-7B engine was jointly certificated by the Federal Aviation Administration (FAA) and its counterpart in France, the Direction Générale de L’Aviation Civile (DGAC). The federal aviation administration issued the type certificate for the engine model on December 17, 1996, and the certification basis was 14 code of federal regulations Part 33, Airworthiness Standards: Aircraft Engines (amendment levels 33-1 through 33-15). The directorate generale of civil aviation certificated the engine in December 1996 under Certificat de Type Moteur M21, which was superseded by European Aviation Safety Agency (EASA) type certificate EASA.E.004 in 2006. (In 2004, european union aviation safety agency assumed responsibility for the certification of CFM engines.) There were no significant differences between the federal aviation administration and directorate generale of civil aviation certification requirements, and the engine met all requirements of both agencies. Because the engine was dual-certificated, the certification basis also included Joint Aviation Requirements JAR-E Change 8 (dated May 4, 1990). The Boeing 737-700 airplane was certificated on November 7, 1997. The certification basis was 14 code of federal regulations Part 25, Airworthiness Standards: Transport Category Airplanes. When the CFM56-7B engine and the Boeing 737-700 airplane were certificated, an FBO event was generally considered to have two major stages. The first stage was the failure event itself, during which fan blades and/or other internal engine debris could be released from the engine (addressed by Part 33). This stage included the failed engine’s impact loads, surge pressure loads, and rundown loads during the engine’s rapid deceleration and accounted for fan blade trajectories and energies, engine torque, engine thrust decay, and imbalance loads. The second stage was the effect that the failed engine could have on the airplane’s airframe, systems, and occupants, including the airplane’s ability to safely fly and land (addressed by Part 25). This stage, which is typically referred to as the “fly home” phase, accounted for the imbalance loads from a continuously windmilling engine and structural damage to the inlet. 1.3.5.1 Engine Certification Regulations Turbine engine fan blade containment requirements are found in Part 33 Subpart B, Design and Construction (section 33.19), and Subpart F, Block Tests; Turbine Aircraft Engines (section 33.94). The fan blade containment requirements in these sections were implemented in 1984 and are still in effect. Section 33.19, Durability, paragraph (a), states the following: “The design of the compressor and turbine rotor cases must provide for the containment of the damage from rotor blade failure.” Historically, this regulation has meant that engine debris cannot penetrate and pass radially through the engine case but that debris can exit axially from the front or back of an engine. Section 33.19(a) also states that “energy levels [mass, trajectory, and velocity angles] and trajectories of fragments resulting from rotor blade failure that lie outside the compressor and turbine rotor cases must be defined.” Section 33.94, Blade Containment and Rotor Unbalance Tests, paragraphs (a) and (a)(1), address requirements to preclude damage resulting from an FBO event. These paragraphs state that engine tests must demonstrate the following: The engine is capable of containing damage without catching fire and without failure of its mounting attachments when operated for at least 15 seconds, unless the resulting engine damage induces a self shutdown after…failure of the most critical compressor or fan blade while operating at [the] maximum permissible r.p.m. federal aviation administration Advisory Circular (AC) 33-5, “Turbine Engine Rotor Blade Containment/Durability” was issued on June 18, 1990, to provide guidance on acceptable design and test methods for compliance with Part 33 requirements regarding turbine engine fan blade containment. According to the AC, “contained” was defined as “no fragments are released through the engine structure, but fragments may be ejected out of the engine air inlet or exhaust.” Also, the AC defined “engine structure” as the “structure surrounding the main rotors and extending from the forward-most case flange through the rear-most flange, as defined by the type design.” In addition, the AC provided the engine configuration, conditions, and acceptable results for fan blade containment tests. 1.3.5.2 Tests for Engine Certification To meet Part 33 requirements and obtain data for Boeing (as the airframe manufacturer) to use to meet Part 25 certification requirements (discussed in the next section), CFM performed eight development FBO rig tests and two engine FBO containment certification tests. The purposes of the FBO tests were to (1) understand the fan blade fragmentation and kinematics (fragment energy levels and trajectories) after blade separation, (2) determine the fan case containment capability (radial containment), (3) define the loads and displacements from the initial impact and the resulting engine imbalance, (4) calculate the speed and weight of any ejected fragments (forward containment), and (5) demonstrate the proposed production hardware configuration. Each rig test had a specific set of objectives and used various fan blade and fan case configurations. The first four FBO rig tests were designed to define the fan blade fragmentation and kinematics for fan case radial containment capability, fan blade axial retention, and fan blade interaction. The fourth FBO rig test included a full set of production-representative fan blades, a production-representative fan case, and a combination of actual and production-representative engine accessories. Also included in this test was a Boeing production-representative inlet, which had the same size, shape, and stiffness of the intended production inlet at that time. The production-representative inlet included crushable spacers but did not include a containment shield. FBO rig test 4, which was conducted in August 1995, revealed that the separated fan blade fractured into five pieces with the blade tip panel traveling forward of the fan case and into the inlet at an estimated 10° to 15° helix angle (where the fragment crossed the A1 flange). Figure 11 shows a general example of a helix angle. The blade tip panel spiraled around the inlet and then penetrated the inlet inner and outer barrels. The inner barrel penetration was about 26° forward of the fan blade rotational plane, which was beyond the ± 15° fragment spread angle (impact area) referenced in AC 20-128 (see section 1.3.5.3) as a practical design consideration to minimize the hazards of uncontained fragments. The test also revealed a small penetration hole in the fan case. Further, the test revealed that the fan blade axial retention feature allowed some blades to slide forward. Given the results of FBO rig test 4, CFM began to redesign the fan case to prevent through-hole penetrations and the fan blade axial retention feature to prevent the blade movement observed during the test. Also, Boeing instructed UTAS to design a containment shield that would prevent a fan blade fragment from penetrating the inlet structure. CFM conducted an engine FBO containment certification test in April 1996. The purpose of the engine FBO containment certification test was to demonstrate that (1) the engine case would be capable of containing damage (no radial pass-through of engine debris into the structure) without catching fire and without failure of the engine mounting attachments when the engine was operated for at least 15 seconds after the FBO event and (2) the engine could be successfully shut down (or the damage could result in a self-shutdown of the engine). The test configuration included the redesigned fan case and a production-representative inlet that had a containment shield. A fan cowl was not included in the test configuration, per standard industry practice, because the fan cowl would have precluded the fan case and its components from being observed during the test. Although an inlet (an airframe part) was included in the test, the purpose of the test was to validate and certify engine hardware. The fan blade release point is not specified by regulation, so the release point is selected by the engine manufacturer based on factors including the configuration of the test stand and the location of the mounted lights and recording devices. For the CFM56-7B certification tests, CFM selected the twelve o’clock position as the fan blade release point. According to CFM, the test results showed that, after the initial fan blade release, the fan case withstood the impact with no penetrations, the engine did not catch fire, the engine mounting hardware did not fail,
