Repository: Martinolli/AviationRAG

# AviationRAG

AviationRAG is a Retrieval-Augmented Generation (RAG) project for aviation knowledge, certification material, and technical documents.  
It ingests documents, generates embeddings, stores vectors in Astra DB, and provides a chat interface with source-grounded answers.

## Quick Start (5 Minutes)

From the `AviationRAG` folder:

```powershell
python -m venv .venv
.\.venv\Scripts\Activate.ps1
pip install -r requirements.txt
npm install
copy .env.example .env
```

Edit `.env` and set:

```env
OPENAI_API_KEY=
ASTRA_DB_SECURE_BUNDLE_PATH=
ASTRA_DB_APPLICATION_TOKEN=
ASTRA_DB_KEYSPACE=
NEXTAUTH_URL=http://localhost:3000
NEXTAUTH_SECRET=
APP_AUTH_EMAIL=
APP_AUTH_PASSWORD=
```

File: data/processed/ProcessedTextExpanded/2025-07-03_Accident_Report_NTSB_Boeing_737_N772SW_v1.txt (part 5 of 6)
notice of proposed rulemaking (NPRM) to adopt a new AD for certain CFM56-7B turbofan engines (FAA 2017). The notice of proposed rulemaking was based on the information in CFM SB 72-1019 revision 1. According to the NPRM, the proposed AD would correct an unsafe condition by requiring an ultrasonic inspection of fan blades and the replacement of blades that failed the inspection. The proposed AD would have required CFM56-7B engines with more than 15,000 cycles since the last shop visit to be inspected within 6 months of the effective date of the AD. The proposed AD would have also required CFM56-7B engines with 15,000 or fewer cycles in service to be inspected within 18 months after the effective date of the AD or at the next fan blade relubrication after the effective date of the AD, whichever occurred first. Thus, the AD would have applied to the accident engine. The comment period for the notice of proposed rulemaking closed on October 10, 2017. During the investigative hearing for this accident, the federal aviation administration stated that it was responding to public comments on the notice of proposed rulemaking and developing the final rule at the time of the accident. The federal aviation administration withdrew the notice of proposed rulemaking in September 2018 but issued an emergency AD as well as immediate adopted rules between the time of the accident and the withdrawal of the NPRM, as discussed in this section. 1.10.2.2 CFM SB 72-1024 On July 28, 2017, CFM issued SB 72-1024, “Ultrasonic Inspection of Fan Blade Dovetails.” This SB applied to fan blades on CFM56-7B engines that were modified from part number -022 (including -027, which was the part number of the blades installed in the SWA flight 3472 airplane engine). SB 72-1024 recommended that the ultrasonic inspections be performed as soon as possible but no later than December 31, 2018, regardless of an engine’s total number of flight cycles or cycles since the last shop visit. The part number for the fan blades installed in the accident engine (-038) was not included in the SB; thus, the SB did not apply to the accident engine. 1.10.2.3 CFM SB 72-1033 On April 20, 2018 (3 days after the SWA flight 1380 accident), CFM issued SB 72-1033, “Fan Blade Dovetail Repetitive Ultrasonic Inspection,” to address “a condition that may affect flight safety.” The SB recommended initial and repetitive ultrasonic inspections for all CFM56-7B engine fan blades based on an engine’s cycles since new (and not the engine’s cycles since the last shop visit, as with SB 72-1019). This SB established the following initial inspection procedures: •For engines with 30,000 or more cycles since new, perform the initial fan blade dovetail ultrasonic inspection within 20 days (May 10, 2018) of the SB date. •For engines with less than 30,000 cycles since new, if the fan blade cycles since new are known, perform the initial ultrasonic inspection no later than 20,000 fan blade cycles since new or August 31, 2018, whichever occurred later. If the fan blade cycles since new are unknown, perform the initial ultrasonic inspection no later than August 31, 2018. SB 72-1033 called for repetitive ultrasonic inspections every 3,000 flight cycles, which corresponded with the upper limit of the fan blade relubrication interval at the time. The SB also addressed fan blades that were not installed on an engine, recommending that those fan blades be inspected before engine installation except if the fan blades had fewer than 20,000 cycles since new or had been inspected according to the SB within the previous 300 flight cycles. On May 9, 2018, CFM issued revision 1 to SB 72-1033, which moved the completion date forward, from August 31 to June 30, 2018, for the ultrasonic inspections of CFM56-7B fan blades with more than 20,000 cycles since new. The SB indicated that the fan blades with the highest number of cycles should receive priority. Revision 1 did not change any other inspection provision recommended in the initial SB, but CFM defined the revised SB as “category 1,” meaning that “compliance is mandatory, generally as a result of the directorate generale of civil aviation or federal aviation administration action…. Will cause customer action.” On July 27, 2018, CFM issued revision 2 (category 1) to SB 72-1033, which reduced the interval for repetitive inspections from within 3,000 to 1,600 flight cycles. This change was based on the results from the cracked fan blade inspections and CFM’s revised crack propagation analysis, which reflected the findings from the inspections. On November 6, 2018, CFM issued revision 3 (category 1) to SB 72-1033 to update the fan blade dovetail inspection procedures as follows: •For fan blades with more than 16,000 cycles since new, perform the initial dovetail ultrasonic inspection within 1,000 flight cycles or before 20,000 cycles since new. For all other fan blades, perform the inspection before 17,000 cycles since new. •For replacement fan blades with more than 17,000 cycles since new, complete the initial dovetail ultrasonic inspection. If a fan blade’s cycles since new are unknown, complete the inspection by November 30, 2018. •Repeat the dovetail ultrasonic inspection every 1,600 flight cycles after the initial inspection. For fan blades with more than 1,600 flight cycles since the initial inspection, repeat the inspection by November 30, 2018. If the initial dovetail ultrasonic inspection was completed before the fan blades accumulated 15,400 cycles since new, the first repetitive inspection could be deferred until the fan blades accumulated 17,000 cycles since new. 1.10.2.4 CFM SB 72-1050 On August 6, 2019, CFM issued SB 72-1050 to provide a recommended removal time for CFM56-7B fan blades. Although the fan blades were not certified as a life-limited part, the SB recommended that high-time fan blades be removed from service because they are susceptible to dovetail cracks. Specifically, CFM recommended that fan blades be removed from service before 55,000 fan blade cycles since new or June 30, 2020, whichever occurs later. For fan blades that have accumulated 55,000 or more fan blade cycles since new, CFM recommended that the fan blades be removed from service not later than the next fan blade dovetail lubrication. 1.10.2.5 federal aviation administration Emergency AD 2018-09-51 On April 20, 2018 (the same day that CFM SB 72-1033 was initially issued), the federal aviation administration issued emergency AD 2018-09-51 as a result of the fan blade separation and subsequent inlet and fan cowl departure involving SWA flight 1380; the federal aviation administration determined that this unsafe condition was “likely to exist or develop” in other CFM56-7B engines (FAA 2018a). The emergency AD targeted CFM56-7B engines with 30,000 or more cycles since new. The emergency AD required that, within 20 days (May 10, 2018) of the AD’s issuance, all CFM56-7B fan blades undergo an ultrasonic inspection for cracks (according to the instructions provided in CFM SB 72-1033). The emergency AD also required that any fan blade with indications of a crack be removed from service before further flight because “fan blade failure due to cracking, if not addressed, could result in an engine in-flight shutdown…uncontained release of debris, damage to the engine, damage to the airplane, and possible airplane decompression.” When federal aviation administration emergency AD 2018-09-51 was issued, SWA had 279 CFM56-7B engines with 30,000 or more cycles since new. These engines were installed on airplanes or were spares available for installation. By April 25, 2018, all 279 engines had received the ultrasonic inspection required by the emergency AD. A crack was discovered on a fan blade installed in one of these engines (see table 4). 1.10.2.6 federal aviation administration ADs 2018-09-10, 2018-10-11, 2018-18-01, and 2018-26-01 On May 2, 2018, the federal aviation administration issued AD 2018-09-10, which mandated initial and repetitive inspections (ultrasonic or ECI) of all CFM56-7B fan blades, including those installed on engines with less than 30,000 cycles (FAA 2018b). (Emergency AD 2018-09-51 did not require repetitive inspections or include engines with fewer than 30,000 cycles.) The AD, which had an effective date of May 14, 2018, required an initial inspection before the fan blades accumulated 20,000 cycles since new or within 113 days (September 4, 2018) of the effective date of the AD, whichever was later. The AD also required repetitive ultrasonic inspections every 3,000 flight cycles. On May 17, 2018, the federal aviation administration superseded AD 2018-09-10 with AD 2018-10-11, which revised the compliance time for those CFM56-7B fan blades with more than 20,000 cycles since new because of their higher risk for cracks (FAA 2018c). The AD, which had an effective date of June 1, 2018, required that these fan blades undergo inspections (ultrasonic or ECI) within 30 days (July 1, 2018) of the effective date of the AD; all other fan blades were required to be inspected within 90 days (August 30, 2018) from the effective date of the AD or before accumulating 20,000 flight cycles. The AD maintained the repetitive ultrasonic inspection requirement of every 3,000 flight cycles. According to SWA, as of May 18, 2018, all of the company’s CFM56-7B fan blades with more than 3,000 cycles since new had been inspected using either ultrasonic inspections or ECIs. In June 2018, a crack on a SWA engine blade was found by an ECI of the dovetail during overhaul (see table 4). On October 1, 2018, the federal aviation administration superseded AD 2018-10-11 with AD 2018-18-01, which required the same initial inspection as the superseded AD but revised the compliance interval for the repetitive inspection (FAA 2018d). The new AD required that a repetitive ultrasonic inspection or ECI of the concave and convex sides of the fan blade dovetail occur no later than 1,600 flight cycles since the last inspection or within 450 cycles after October 16, 2018, the effective date of this AD, whichever occurred later. On December 26, 2018, the federal aviation administration superseded AD 2018-18-01 with AD 2018-26-01, which required the same initial and repetitive inspections as in the superseded AD but reduced the compliance time for the initial inspection from 20,000 to 17,000 cycles since new (FAA 2018e). Specifically, for fan blades with 16,000 or fewer cycles since new, the initial ultrasonic inspection was required to be performed before 17,000 cycles since new. For fan blades with more than 16,000 but less than 20,000 cycles since new, the inspection was required to be performed within 1,000 cycles but no later than 20,000 cycles since new. For fan blades with 20,000 or more cycles since new, the inspection was required to be performed before further flight. The AD had an effective date of January 10, 2019. In an August 21, 2019, memorandum to the NTSB, the federal aviation administration stated that it was not considering any additional proposed rulemaking for CFM56-7B fan blades. On October 23, 2019, the federal aviation administration indicated that it was planning to issue a Special Airworthiness Information Bulletin that discusses the recommendation in CFM SB 72-1050 (see section 1.10.2.4) to remove CFM56-7B fan blades from service before they accumulate 55,000 fan blade cycles. 1.10.2.7 european union aviation safety agency Emergency AD 2018-0093-E On April 20, 2018 (the same day that CFM SB 72-1033 and federal aviation administration emergency AD 2018-09-51 were issued), european union aviation safety agency issued emergency AD 2018-0093-E. The emergency AD required an initial ultrasonic inspection of all CFM56-7B engine fan blades (EASA 2018b). Similar to the requirements of the FAA’s emergency AD, EASA’s emergency AD required compliance within 20 days (May 10, 2018) of the AD’s issue date for engines with 30,000 or more flight cycles. The AD stated that, for engines with fewer than 30,000 flight cycles and fan blades with either 20,000 or more cycles or unknown times, the required action had to be completed by August 31, 2018. For engines with fewer than 30,000 flight cycles and fan blades with fewer than 20,000 cycles, the required action had to be completed either by August 31 or before the fan blades reached 20,000 cycles, whichever occurred later. The AD also required repetitive ultrasonic inspections within 3,000 flight cycles. Fan blades with discrepancies were required to be replaced before the next flight or before the engine’s return to service. 1.10.2.8 european union aviation safety agency ADs 2018-0109, 2018-0211, and 2019-0018 On May 17, 2018, european union aviation safety agency superseded emergency AD 2018-0093-E with AD 2018-0109, which became effective the next day. The new AD reduced the compliance time for the initial ultrasonic inspection of CFM56-7B engine fan blades that had more than 20,000 cycles since new (EASA 2018c). For fan blades with 20,000 or more cycles since new, and for fan blades with an unknown number of cycles installed on engines with 20,000 to 30,000 cycles since new, the initial inspection was required within 43 days (July 30, 2018) of the effective date of the AD. For fan blades with an unknown number of cycles installed on engines with less than 20,000 flight cycles, the initial inspection was required within 133 days (August 11, 2018) of the date of european union aviation safety agency emergency AD 2018-0093-E (April 20, 2018). On September 28, 2018, european union aviation safety agency superseded AD 2018-0109 with AD 2018-0211, which reduced the interval for the repetitive ultrasonic inspections from 3,000 to 1,600 flight cycles (EASA 2018d). The AD allowed operators of CFM56-7B engines with fan blades that had passed an ultrasonic inspection as of October 5, 2018, the effective date of the AD, to defer the next inspection until 2 months after the effective date of the AD as long as 3,000 flight cycles had not elapsed since the time of the last blade inspection. On January 30, 2019, european union aviation safety agency superseded AD 2018-0211 with AD 2019-0018, which reduced the threshold for the initial ultrasonic inspection (EASA 2019). For fan blades with 16,000 or fewer cycles since new, the initial ultrasonic inspection was required to be performed before 17,000 cycles since new. For fan blades with more than 16,000 but less than 20,000 cycles since new, the inspection was required to be performed within 1,000 flight cycles after February 13, 2019 (the effective date of the AD), and without exceeding 20,000 cycles since new. For fan blades with 20,000 or more cycles since new and fan blades with an unknown number of cycles, the inspection was required to be performed before the next flight after the effective date of the AD. 1.10.3 CFM56-7B Fan Blade Inspections According to CFM, when federal aviation administration Emergency AD 2018-09-51 and european union aviation safety agency Emergency AD 2018-0093-E were issued, about 640 engines worldwide had accumulated 30,000 cycles since new (the inspection criteria). By May 10, 2018 (the compliance date for the ADs), all 640 engines had been inspected. CFM considered the inspection required by the emergency ADs to be the first of three inspection campaigns. CFM considered those engines addressed by revision 1 to SB 72-1033 to be part of the second inspection campaign. CFM estimated that about 5,400 engines had fan blades with more than 20,000 cycles (the inspection criteria). The SB compliance date was June 30, 2018. CFM’s third (and final) campaign was to inspect the fan blades on all other engines by August 31, 2018 (the compliance date for SB 72-1033 for engines with fan blades not subject to revision 1 of the SB). CFM estimated that about 4,250 engines met that criteria. In addition, CFM estimated that about 356,000 CFM56-7B fan blades and 14,659 CFM56-7B engines had been delivered as of August 22, 2018. According to CFM, by that date, all CFM56-7B fan blades targeted by federal aviation administration AD 2018-10-11 and european union aviation safety agency AD 2018-0109 had either an on-wing ultrasonic inspection or an ECI during a shop visit or were cleared through paperwork indicating that the fan blades had fewer than 20,000 cycles. As of June 2018, 15 cracked CFM56-7B fan blades had been confirmed. Two of these cracked blades were confirmed during postaccident examinations of the fractured blades associated with the SWA flight 3472 (PNS) and flight 1380 (PHL) FBO events. Six of the cracked blades were also installed on the SWA flight 3472 engine (see table 6) and were discovered during postaccident inspections (FPI, ECI, or ultrasonic) of the blades. Of the remaining seven cracked blades, three were found during the time between the SWA flight 3472 and flight 1380 accidents, and four were found in the 2 months after the SWA flight 1380 accident (see table 4). The cracks on these seven blades were detected by either ultrasonic inspection during on-wing inspections with the dovetail coating still present or ECI during overhaul with the dovetail coating removed. Examination of the 15 cracked fan blades revealed no material anomalies. All of the cracks were located in the highest (maximum) low-cycle fatigue predicted stress areas—the leading edge on the convex side of the fan blade dovetail and the trailing edge of the concave side of the blade dovetail). For 14 of the 15 fan blades, the estimated cumulative striation cycle count ranged from 4,000 to 20,000 cycles, which resulted in an average cycle count of about 9,500 cycles. (Data were insufficient to estimate the striation cycle count for one fan blade.) CFM reevaluated the fan blade dovetail stresses and found that the fatigue cracks initiated in an area of high stress on the dovetail and that the dovetail was experiencing peak stresses that were higher than originally predicted. CFM also found that the higher operational stresses resulted from coating spalling, higher friction levels when operated without lubrication or a shim, variations in coating thickness, higher dovetail edge loading (at the dovetail contact surface and fan disk interface) than predicted, and a loss or relaxation of compressive residual stress. As a result, in July 2018, CFM decreased the interval between relubrications from within 3,000 to 1,600 cycles to reduce the overall stresses on the fan blade dovetail. Between August and December 2018, four additional cracked fan blades on CFM56-7B engines were identified during ECIs; three of those blades were installed on different SWA engines. The four fan blades had accumulated between about 21,000 and 36,000 cycles since new when the cracks were detected. For three of the four blades, the estimated cumulative striation cycle count ranged from 2,300 to 8,200 cycles, which resulted in an average cycle count of about 5,000 cycles. (The estimated striation cycle count for one blade was not determined.) The three cracks had a depth of 0.014 (concave side), 0.009 (convex side), and 0.026 inch (convex side). Through August 2019, another four cracked fan blades on CFM56-7B engines were identified during ECIs. The fan blades, which were installed on different SWA engines, had accumulated between 37,000 and 43,000 cycles since new. One fan blade had cracks on both the concave and convex sides, two fan blades had a crack on the convex side, and one fan blade had a crack on the concave side. 2. Analysis 2.1 Introduction This accident occurred after fan blade No. 13 in the left engine fractured at its root, with the dovetail (part of the blade root) remaining within a slot of the fan disk. The separated fan blade impacted the engine fan case and fractured into multiple fragments. Some of those fragments traveled forward into the inlet, causing substantial damage to the inlet structure. The energy from the impact of the separated fan blade with the fan case resulted in local deformation of the fan case, which started a high-energy displacement wave that propagated circumferentially and caused additional damage to the inlet structure. The fan blade’s impact with the fan case also caused substantial damage to the fan cowl structure, including fractures that initiated and rapidly propagated within the fan cowl. As a result, portions of the inlet and fan cowl departed the airplane. A fan cowl fragment contacted the fuselage, causing a cabin window to depart the airplane, a rapid depressurization, and a passenger fatality. The flight crew conducted an emergency descent and made a safe single-engine landing at PHL. The following analysis summarizes the accident (section 2.2) and evaluates the following: •CFM’s certification of the engine and Boeing’s certification of the inlet and fan cowl (section 2.3), •the flight crew’s checklist performance and emergency landing airport selection (section 2.4), and •occupant safety during emergency landings (section 2.5). After completing a comprehensive review of the circumstances that led to this accident, the investigation established that the following factors did not contribute to the cause of the accident: Flight crew qualifications. The flight crew was properly certificated and qualified in accordance with SWA requirements and 14 code of federal regulations Part 121. Flight crew medical conditions. The flight crew held valid and current medical certificates. A review of the flight crew’s work and sleep schedules and recent activities showed no evidence of factors that could have adversely affected the performance of either crewmember on the day of the accident. Airplane mechanical conditions. The airplane was properly certificated, equipped, and maintained in accordance with 14 code of federal regulations Part 121. No evidence indicated any structural, engine, or system failures before the left engine failure occurred. Thus, the national transportation safety board concludes that none of the following were factors in this accident: (1) flight crew qualifications, which were in accordance with US regulations; (2) flight crew medical conditions; (3) the airworthiness of the airplane before the left engine failure occurred; and (4) SWA’s maintenance of the airplane. In addition, the cockpit voice recorder transcript indicated that, after landing, the captain intended to pull the cockpit voice recorder circuit breaker, but she had most likely pulled the three circuit breakers for the flight data recorder given her comment, “I just pulled all three.” As a result, the cockpit voice recorder continued to record. However, because the cockpit voice recorder records data in a continuous loop, valuable investigative information could have been lost. Although that was not the case for this investigation, the national transportation safety board notes that it is important for flight crews involved in an accident or incident to properly perform the procedure to deactivate the CVR. 2.2 Accident Summary 2.2.1 Fan Blade Release Fan blade No. 13 in the left engine separated due to a low-cycle fatigue crack that initiated in the blade root dovetail outboard of the blade coating. Metallurgical examination of the fan blade found that its material composition and microstructure were consistent with the specified titanium alloy and that no surface anomalies or material defects were observed in the fracture origin area. The fracture surface had fatigue cracks that initiated close to where the greatest stresses from operational loads, and thus the greatest potential for cracking, were predicted to occur. The accident fan blade failed with 32,636 cycles since new. Similarly, the fractured fan blade associated with the August 2016 PNS accident (see section 1.10.1), as well as the six other cracked fan blades from the PNS accident engine, failed with 38,152 cycles since new. Further, 15 other cracked fan blades on CFM56-7B engines had been identified between May 2017 and August 2019, and those fan blades had accumulated an average of about 33,000 cycles since new when the cracks were detected. After the PNS accident, CFM reevaluated the fan blade dovetail stresses and determined that the cracks in the fan blade dovetail initiated in an area of high stress on the blade because normal operational stresses on the dovetail were higher than the peak stresses that were originally predicted. Before the application of the dovetail coating during manufacturing and before the reapplication of the coating that is stripped during each overhaul, the entire blade, including the dovetail, is shot-peened to provide a compressive residual stress surface layer for the material, which increases the fatigue strength of the material and relieves surface tensile stresses that can lead to cracking. However, higher-than-expected dovetail operational stresses can lead to the loss/relaxation of residual stress (the stress that is present in solid material in the absence of external forces) and premature fatigue crack initiation. As part of the preliminary hazard list investigation, five intact fan blades from the accident fan disk were examined to determine their residual stress condition. The results of the residual stress measurements showed abnormal residual stress profiles, including relaxed peak compressive stresses (most with residual tension near the surface), in one or more locations on each of the fan blade dovetails in the shot-peened area. Abnormal residual stress profiles were also measured on fan blade dovetails from the PNS accident engine and on two cracked blades (found during subsequent inspections) that had not been shot-peened (as part of overhaul) since the time that the cracks were estimated to have initiated. One method that CFM used to maintain the fan blade loads within the predicted range and reduce the overall stresses on the blade root in the contact areas was repetitive relubrication of the fan blade dovetails. As part of the relubrication, the fan blades were visually inspected for crack indications. Between November 29, 2012 (the date that the left engine was installed on the preliminary hazard list accident airplane), and April 17, 2018 (the date of the preliminary hazard list accident), the dovetails on the accident fan blade set were relubricated seven times; thus, there would have been seven visual inspections of the fan blades. However, no cracks were found, even though the crack on fan blade No. 13 had likely existed since October 2012 (the date of the last fan blade overhaul). Given the surface finish and compressive surface residual stress state of the fan blades, the size of the crack on the accident fan blade was likely below the visual inspection detection threshold. The crack was located outboard of the fan blade dovetail coating. However, during the investigation of the PNS accident, the national transportation safety board observed fan blade cracks that had initiated and propagated underneath the dovetail coating. Because such cracks might not be detected during a visual inspection, CFM implemented, in March 2017, an on-wing ultrasonic inspection method (developed in November 2016) to detect cracks with the coating still on the dovetail. After completion of the ultrasonic inspection, the fan blade dovetails are relubricated before being reinstalled in the fan disk. After the PNS accident, CFM issued SBs that addressed the ultrasonic inspections of high-cycle CFM56-7B fan blades. One of these SBs, revision 1 of SB 72-1019 (issued on June 20, 2017), called for a one-time ultrasonic inspection of all CFM56-7B engines with more than 15,000 cycles since the last shop visit; this inspection was to be performed within 6 months of the SB issue date. The SB applied to 111 of SWA’s engines, but the left engine installed on the preliminary hazard list accident airplane was not one of them because the engine had accumulated 8,483 cycles since the last shop visit and thus was below the inspection threshold. Another related SB, 72-1024 (issued on July 28, 2017), called for a one-time ultrasonic inspection of CFM56-7B engines with fan blades that had specific part numbers; the part number for the fan blades installed on the accident engine was not included in the SB. As a result, an ultrasonic inspection of the fan blades on the accident engine was not required to be performed. In addition, at the time of the preliminary hazard list accident, the fan blades had accumulated 10,712 cycles since their last overhaul in October 2012. As part of that overhaul, an FPI was performed (as specified in the engine maintenance manual) to detect cracks, but the crack in fan blade No. 13 was not detected. The national transportation safety board could not determine why the crack was not detected; it is possible that the size of the crack might have been below the FPI detection threshold. After the PNS accident, CFM implemented, in November 2016, an ECI technique for the fan blade dovetail as part of the overhaul process. An ECI has a higher sensitivity than an FPI and can detect cracks at or near the surface (unlike an FPI, which can only detect surface cracks). The national transportation safety board concludes that the low-cycle fatigue crack in the fan blade dovetail initiated because of higher-than-expected dovetail stresses under normal operating loads, and this crack was most likely not detectable during the FPI at the time of the fan blade set’s last overhaul and subsequent visual inspections at the time of fan blade relubrications. After the accident, the federal aviation administration issued ADs to mandate initial and repetitive ultrasonic inspections of all fan blades on CFM56-7B engines. Ultrasonic inspections are currently required to be performed before a fan blade accumulates 17,000 flight cycles since new and repeated at intervals of no more than 1,600 flight cycles (the current interval between fan blade relubrications). CFM indicated that this repetitive ultrasonic inspection interval should provide multiple opportunities to detect a dovetail crack before it would reach a critical size that would allow the fan blade to separate. Thus, the crack on the fan blade dovetail would likely have been detected if the fan blade set on the accident engine had been required to undergo an ECI during the last overhaul and an ultrasonic inspection at each relubrication before the accident. In addition, after the preliminary hazard list accident, cracks were detected on multiple fan blades using ultrasonic inspections (as part of blade relubrications) or ECIs (during overhaul). Thus, the national transportation safety board concludes that the requirement to perform an ECI at the time of fan blade overhaul and an ultrasonic inspection at the time of blade relubrication should enable cracked fan blades in CFM56-7B engines to be detected and removed from service before the cracks reach a critical size and the blades fracture. 2.2.2 Inlet Departure During the development and certification of the CFM56-7B engine, eight FBO rig tests and two engine FBO containment certification tests (under Part 33) were conducted between January 1994 and December 1996. These tests were performed to define the FBO fragmentation, which included determining the mass, quantity, direction, and exit trajectory and velocity of the fan blade fragments. The tests were also performed to define the engine fan case loading and displacements, evaluate the fan case radial containment capability, and assess the response of the proposed production engine hardware. Although the FBO rig and containment certification tests were primarily intended to validate and certify engine hardware (and not airplane structure), a production-representative inlet was installed during one FBO rig test and the first of two engine FBO containment certification tests. Boeing used the requirements in Part 25 and Special Conditions 25-ANM-132 to develop an initial inlet design configuration. Boeing then incorporated modifications to the inlet design, based on the FBO rig and engine FBO containment certification test results, to ensure that the inlet could withstand the interface loads (that is, the loads on the interface between the fan case A1 flange and the inlet attach ring) resulting from an FBO event, the subsequent structural damage, and the associated post-FBO loads so that the airplane could continue to operate safely and land successfully. Boeing also performed certification structural analyses based on the FBO test results. The damage to the accident inlet, fan case, and recovered fan blade fragments showed that some aspects of the accident FBO event were consistent with the FBO tests and structural analyses that were conducted as part of the engine and airplane certifications. For example, during the accident FBO event, the fan blade tip and some fan blade mid-span fragments traveled forward of the fan case into the inlet, and the blade root and other fan blade mid-span fragments traveled aft within the fan case. Also, the fan case and the inlet containment shield remained intact, exhibited no pass-through penetrations, and performed as designed. In addition, the initial impact of the separated fan blade with the fan case caused high local fan case deformations, displacements, loads, internal stresses, and the subsequent formation of a high-energy displacement wave that traveled 360° circumferentially and forward and aft, all of which imparted additional deformations, displacements, loads, and internal stresses to the inlet. Despite these similarities, there were significant differences between the accident FBO event and the FBO tests and structural analyses performed as part of certification. One difference was that the fan blade fragments that went forward of the fan case and into the inlet during the accident FBO event had a different trajectory (a larger exit angle) and traveled beyond the containment shield. Another difference was that the inlet damage caused by these fan blade fragments was significantly greater than the amount of damage that was defined at the time of inlet certification. Boeing’s postaccident analyses of the inlet and its structural modeling of the inlet (using the FBO loads) found that the displacement wave damage—a 360° circumferential failure of the interface between the inlet aft bulkhead and the inlet attach ring—was not sufficient by itself to cause portions of the inlet to separate. Nevertheless, because of the failure of the aft bulkhead-to-inlet attach ring interface, the inner barrel was the only inlet structure still attached to the engine and the only structure capable of supporting the inlet loads. However, the inner barrel damage caused by the separated fan blade fragments reduced the structural integrity of the inner barrel such that it was unable to withstand the large internal stresses developed during the engine rundown. As a result, the residual strength of the inner barrel structure was exceeded, and the inner barrel failed, causing portions of the inlet to separate from the airplane. Boeing’s certification structural analyses indicated that the inner barrel should have been able to sustain the damage resulting from an FBO event, as documented during the certification tests, and remain intact, which was (and is currently) consistent with Boeing’s inlet design intent. The national transportation safety board concludes that the fan blade fragments that traveled forward of the fan case, along with the displacement wave created by the fan blade’s impact with the fan case, caused damage that compromised the structural integrity of the inlet and caused portions of the inlet to depart from the airplane. Although the amount of inlet damage caused by the displacement wave had previously been documented and analyzed, the amount of inlet damage caused by the forward-traveling fan blade fragments during the accident was not observed during engine FBO containment certification testing or accounted for in the certification structural analyses, which is discussed in section 2.3. 2.2.3 Fan Cowl Departure A fan cowl was not installed during the engine FBO containment certification test, per standard industry practice, to permit observation of the fan case and fan case-installed components during the test. As a result, Boeing used a NASTRAN finite element model to determine the FBO loads on the fan cowl for a fan blade released at the twelve o’clock position (the CFM-selected position) and then performed multiple analyses for this and other fan blade release locations and airplane conditions. The analyses employed the state-of-the-art technology at that time, which included the capability to assess the fan cowl structure under various loading conditions. The fan cowl was designed using the predicted loads, associated internal stresses, and the engine FBO containment certification test results. As part of the fan cowl’s design, a radial restraint fitting was added to the bottom of the inboard (right) fan cowl because of the asymmetric nature of the fan cowl halves, which was necessary to accommodate the requirements (in particular, the large diameter) of the CFM56-7B engine. An integral pin on the radial restraint fitting engages with a radial restraint bracket at the bottom of the fan case to help the fan cowl halves maintain their shape when joined together by the three latch assemblies at the bottom of each fan cowl half. An assessment of engine rundown loads (as part of the fan cowl’s certification structural analyses) determined that the load-carrying capability of the radial restraint fitting would be exceeded after an FBO event. Thus, the overall fan cowl certification loads were calculated with the assumption that the radial restraint fitting would completely fail immediately after an FBO event and provide no path for transmitting loads to the fan cowl structure. As a result, the certification structural analyses indicated that the fan cowl would remain attached to the airplane after an FBO event and throughout the rest of the flight, which was (and is currently) consistent with Boeing’s fan cowl design intent. During the accident FBO event, the fan cowl fractured, and portions of the fan cowl departed the airplane. After the accident, Boeing used the damage to the recovered fan cowl hardware, the fan case impact damage, and the predicted interface loads for the accident condition to model the fan cowl damage sequence and perform a progressive failure analysis. This analysis, as well as other Boeing postaccident analyses, found that the fan cowl structure is more sensitive and more likely to fail when a separated fan blade impacts the fan case near the six o’clock position (the bottom of the engine), which occurred during the preliminary hazard list accident, than at the twelve o’clock FBO release position used during the engine FBO containment certification tests. The fan cowl’s higher sensitivity and greater susceptibility of failure from loads resulting from an FBO impact near the six o’clock position were due to the proximity of this FBO impact location to the radial restraint fitting, as shown in figure 21. If the radial restraint fitting does not completely fail or disengage immediately after an FBO event (as designed), the fitting would be capable of transmitting loads from the fan case to the fan cowl. Postaccident examination of the radial restraint bracket on the fan case found evidence of deformation, bushing flange damage, and a roller contact mark, which were consistent with the pin disengaging. However, damage observed on the inboard fan cowl indicated that, before and after the pin disengaged, load was transmitted to the fan cowl through the radial restraint bracket and fitting, both of which remained mostly intact and in contact. During the accident sequence, the separated fan blade’s impact with the fan case near the six o’clock
