Repository: Martinolli/AviationRAG

# AviationRAG

AviationRAG is a Retrieval-Augmented Generation (RAG) project for aviation knowledge, certification material, and technical documents.  
It ingests documents, generates embeddings, stores vectors in Astra DB, and provides a chat interface with source-grounded answers.

## Quick Start (5 Minutes)

From the `AviationRAG` folder:

```powershell
python -m venv .venv
.\.venv\Scripts\Activate.ps1
pip install -r requirements.txt
npm install
copy .env.example .env
```

Edit `.env` and set:

```env
OPENAI_API_KEY=
ASTRA_DB_SECURE_BUNDLE_PATH=
ASTRA_DB_APPLICATION_TOKEN=
ASTRA_DB_KEYSPACE=
NEXTAUTH_URL=http://localhost:3000
NEXTAUTH_SECRET=
APP_AUTH_EMAIL=
APP_AUTH_PASSWORD=
```

File: data/processed/ProcessedTextExpanded/2025-07-03_Accident_Report_NTSB_Boeing_737_N772SW_v1.txt (part 6 of 6)
position transmitted FBO-generated impact loads through the radial restraint fitting into the fan cowl structure, causing the fan cowl to deform and fracture. These transmitted loads were greater than originally predicted based on the assumption of a completely failed radial restraint fitting that provided no load path to the fan cowl. Thus, the transmitted loads and associated stresses were not accounted for in the structural analyses performed as part of certification, which is further discussed in section 2.3. The loads imparted through the radial restraint fitting into the fan cowl structure also created skin cracks in the lower part of the fan cowl that propagated (during the engine surge and rundown phases) until the three latch assembly load paths failed, the fan cowl halves disengaged from each other, and portions of the fan cowl departed the airplane. Boeing’s postaccident analysis of the fan cowl (which was conducted using modeling tools that were not available at the time of certification) determined that the impact loads and associated stresses from the released fan blade after reaching the fan cowl structure caused the residual strength of the damaged fan cowl structure to be exceeded. The national transportation safety board concludes that portions of the fan cowl departed the airplane because (1) the impact of the separated fan blade with the fan case imparted significant loads into the fan cowl through the radial restraint fitting and (2) the associated stresses in the fan cowl structure exceeded the residual strength of the fan cowl, causing its failure. One portion of the fan cowl that was recovered after the accident was the inboard aft latch keeper. The left side of the fuselage near the location of the missing cabin window (adjacent to seat 14A) had impact damage and witness marks that were consistent with the size and shape of the inboard aft latch keeper and surrounding fan cowl structure, as shown in figure 6. The skin stresses associated with loads transmitted to the fan cowl through the radial restraint fitting resulted in fractures initiating around the latches on the inboard fan cowl. These fractures eventually caused the inboard fan cowl structure surrounding the aft and middle latch keepers to separate. The separation of the forward latch assembly quickly followed, which allowed the fan cowls to open. The aft latch assembly (the latch keeper and latch hook) remained engaged as air loads caused both fan cowl halves to continue to open, and the aft latch keeper (on the inboard fan cowl), its surrounding support structure, and part of the inboard fan cowl skin were flung up and over the engine and the left wing. The aft latch assembly then separated, and the inboard fan cowl piece with the aft latch keeper impacted the fuselage near the window by seat 14A, as shown in figure 22. The national transportation safety board concludes that the impact of the inboard fan cowl aft latch keeper with the fuselage near the cabin window adjacent to seat 14A caused the window to depart the airplane, the rapid depressurization of the cabin, and the passenger fatality. As of October 31, 2019, the PNS and preliminary hazard list accidents were the only known CFM56-7B full-length fan blade failure occurrences. During both accident sequences, the operational conditions, including the airplanes’ altitude and airspeed, the engines’ fan speed, and the fan blades’ impact energy, were similar. For the PNS accident, the FBO event caused most of the left engine inlet to depart the airplane and portions of the inlet to impact the left fuselage, leaving a 16-by-5-inch through-puncture just below two cabin windows and resulting in a depressurization. However, the fan cowl halves remained latched together and attached to the airplane. The fan case impact location for the PNS accident was between the three and four o’clock positions (aft looking forward). For the preliminary hazard list accident, the location where the separated fan blade impacted the fan case—near the six o’clock position—was ultimately more critical to the structural integrity and performance of the fan cowl structure. The substantial loads transmitted into the fan cowl structure from an FBO impact near the bottom of the fan case led to fan cowl damage that allowed the cowl halves to disengage from each other. In addition to the damage to the structure by the window near seat 14A, other structures (including the left wing and the left horizontal stabilizer) were damaged by departing inlet and fan cowl parts. The circumstances of this accident indicated the potential for other Boeing 737NG-series airplanes (the 737-600, -700, -800, and -900) to receive significant damage resulting from an FBO event if the fan blade impact occurred at a critical location. The national transportation safety board concludes that this accident demonstrated the susceptibility of the fan cowl installed on Boeing 737NG-series airplanes to an FBO impact location near the radial restraint fitting and the effects of such an impact on the structural integrity of the fan cowl. It is important that the interaction of the fan case, radial restraint fitting, and fan cowl during an FBO event be well understood to preclude a failure of the fan cowl structure. Therefore, the national transportation safety board recommends that the federal aviation administration require Boeing to determine the critical fan blade impact location(s) on the CFM56-7B engine fan case and redesign the fan cowl structure on all Boeing 737NG-series airplanes to ensure the structural integrity of the fan cowl after an FBO event. The national transportation safety board also recommends that, once the actions requested in Safety Recommendation A-19-17 are completed, the federal aviation administration require Boeing to install the redesigned fan cowl structure on new-production 737NG-series airplanes. The national transportation safety board further recommends that, once the actions requested in Safety Recommendation A-19-17 are completed, the federal aviation administration require operators of Boeing 737NG-series airplanes to retrofit their airplanes with the redesigned fan cowl structure. This investigation revealed the concept of a critical location for an FBO impact and its effect on the structural integrity of the engine nacelle and its components (which include the inlet, fan cowl, and thrust reversers). Other engine/airframe combinations may also be sensitive to the location of an FBO impact and have unintended load paths and/or loads that are greater than those accounted for in structural analyses. No federal aviation administration regulation (including those discussed in section 1.3.5.3) currently requires manufacturers, as part of the design of the nacelle structure, to account for critical FBO impact locations in all engine operating conditions. Therefore, the national transportation safety board recommends that the federal aviation administration expand the 14 code of federal regulations Part 25 and 33 certification requirements to mandate that airplane and engine manufacturers work collaboratively to (1) analyze all critical fan blade impact locations for all engine operating conditions, the resulting fan blade fragmentation, and the effects of the FBO-generated loads on the nacelle structure and (2) develop a method to ensure that the analysis findings are fully accounted for in the design of the nacelle structure and its components. In addition, the national transportation safety board recommends that european union aviation safety agency expand its certification requirements for transport-category airplanes and aircraft engines to mandate that airplane and engine manufacturers work collaboratively to (1) analyze all critical fan blade impact locations for all engine operating conditions, the resulting fan blade fragmentation, and the effects of the FBO-generated loads on the nacelle structure and (2) develop a method to ensure that the analysis findings are fully accounted for in the design of the nacelle structure and its components. 2.3 Certification Summary CFM conducted two engine FBO containment certification tests to meet the requirements of section 33.94, Blade Containment and Rotor Unbalance Tests. As part of these requirements, CFM had to demonstrate that (1) the engine case would be capable of containing damage without catching fire and without failure of the engine mounting attachments when the engine was operated for at least 15 seconds after an FBO event and (2) the engine could be successfully shut down, or the damage could result in a self-shutdown of the engine. The tests were successfully completed, and the engine was certificated in December 1996. CFM provided data from the engine FBO containment certification tests (and the engine FBO rig tests) to Boeing to use in the design of the inlet and fan cowl. Boeing then performed structural analyses to assess how the inlet, fan cowl, and other airplane structures would respond to an FBO event. These analyses, which included finite element models, were performed using the state-of-the-art analytical modeling tools that were available at the time. Boeing used the available test data (which included test damage documentation) and the results of the subsequent analyses to design the airplane structure to withstand an initial fan blade release and subsequent damage as a result of an FBO event and ensure that the airplane would be capable of safe flight and landing. Boeing’s design philosophy was that the failure of an engine fan blade and any resulting damage should not cause the inlet, fan cowl, or their components to separate and present a hazard to the airplane. In December 1997, the airplane structure was certificated in accordance with the requirements of Part 25. Given the available test data, the subsequent structural analyses, and the analytical modeling tools available at the time that the engine and the airplane were certificated, the effects of an FBO event were assumed to have been well defined. However, as stated in sections 2.2.2 and 2.2.3, FBO-related events occurred during the accident sequence that were not anticipated or accounted for in the structural analyses, including the following: •the fan blade fragments that traveled forward of the fan case had a trajectory angle (relative to the circumferential direction) that was greater than that observed during the engine FBO containment certification tests; •the inlet damage caused by the forward-traveling fan blade fragments was greater than that observed during the engine FBO containment certification tests and accounted for in the certification analyses; •FBO-generated loads were transmitted to the fan cowl through the radial restraint fitting, which was not accounted for in the fan cowl’s design; and •the stresses in the fan cowl were greater than those calculated in the certification analyses. The engine FBO containment certification tests were intended to demonstrate the engine’s radial containment capability under the most critical engine operating conditions, including the maximum permissible rotor speed (per section 33.94) and the peak operational stresses and temperature. The tests were not intended to demonstrate or account for all possible operating conditions or the effects that various fan blade impact locations could have on the airplane structure. The national transportation safety board concludes that, given the results of CFM’s engine FBO containment certification tests and Boeing’s subsequent structural analyses of the effects of an FBO event on the airframe, the post-FBO events that occurred during this accident could not have been predicted. New technologies and analytical methods have been developed since the CFM56-7B engine and the Boeing 737-700 airplane were certificated. These technologies and methods are currently being used by engine and airframe manufacturers to more effectively model an FBO event, correlate test and analysis results, and predict the damages and stress levels associated with various fan blade release locations and operating conditions. As part of this investigation, Boeing and CFM jointly developed analytical models using the most recent state-of-the-art methods to predict, confirm, and correlate the behavior of the CFM56-7B engine and the 737-700 airplane structure during the accident FBO event. The analytical models considered the operating conditions that the accident engine, inlet, and fan cowl experienced when the fan blade separation occurred as well as the certification test results. The most recent state-of-the-art methods enabled assessments of the effects of the fan blade fragments’ impact with the fan case, the effects of the resulting displacement wave, the progressive failure of the inlet and the fan cowl, and the relationship between the inlet and fan cowl failure sequences, as discussed in sections 1.3.7.2 and 1.3.7.3. The national transportation safety board recognizes that the effects of the fan blade fragments’ impact with the fan case and the resulting displacement wave were also modeled as part of the Boeing 737-700 airplane certification. However, the structural analysis modeling tools associated with the postaccident analyses had advanced technological capabilities that had not been developed at the time of certification. Among other things, the advanced capabilities enabled analyses that captured the incremental effects (during a very short period of time) of an FBO event, which made the analyses more predictive and representative of actual operating conditions. The national transportation safety board concludes that the structural analysis modeling tools that currently exist to analyze an FBO event and predict the subsequent engine and airframe damage will allow airplane manufacturers to better understand the interaction of the engine and airframe during an FBO event and the response of the inlet, fan cowl, and associated structures in the airplane’s normal operating envelope. 2.4 Operational Factors 2.4.1 Checklist Performance At the time of the engine failure (1103:33), the first officer was the pilot flying, and the captain was the pilot monitoring. flight data recorder data showed that the left engine’s thrust lever was moved to the idle position 25 seconds after the engine failure occurred (1103:58) and that the engine start lever was moved to the fuel cutoff position 11 seconds later (1104:09). At 1109:30, the captain indicated that she would assume the role of the pilot flying and that the first officer (as the pilot monitoring) should begin the Engine Fire or Engine Severe Damage or Separation non-normal checklist (shown in figure 17). The flight crew began the formal execution of that checklist at 1109:52, which was about 6 minutes after the time of the engine failure. However, between the time of the engine failure and the start of the checklist, the flight crew was primarily focused on maintaining airplane control during the emergency descent, navigating toward an emergency landing airport, and communicating with ATC. Further, guidance in the SWA 737NG quick reference handbook states that “non-normal checklist use starts when the aircraft flight path and configuration are correctly established...usually time is available to assess the situations before corrective action is started.” The 14-item Engine Fire or Engine Severe Damage or Separation checklist did not have any immediate action (memory) items. Nevertheless, the flight crew recognized the two checklist items that needed to be immediately performed: moving the left engine’s thrust lever to the idle position (step 2) and moving the engine start lever to the fuel cutoff position (step 3). The cockpit voice recorder showed that the first five checklist items were completed by 1111:00, which was 1 minute 8 seconds after the checklist was initiated. The last item that the flight crew accomplished on this checklist was to start the auxiliary power unit (step 10), which occurred about 6.5 minutes (1116:16) after the checklist began. The remaining items on the checklist were to balance the fuel (as needed), change the transponder mode selector from “TA/RA” (traffic advisory/resolution advisory) to “TA,” change the isolation valve switch to auto, and plan to land at the nearest suitable airport. The national transportation safety board notes that, although the flight crew did not discuss the plan to land at the nearest suitable airport as part of the checklist (step 14), the crewmembers had discussed, between themselves and with ATC, landing at preliminary hazard list before initiating the checklist. The flight crew’s nonperformance of the other three items on the checklist had no adverse effect on the outcome of the emergency. The flight crew did not call for or complete (using the standard checklist procedure) the three other non-normal checklists that applied to the circumstances of this accident: the One Engine Inoperative Landing checklist, which is required after the Engine Fire or Engine Severe Damage or Separation checklist; the Cabin Altitude Warning or Rapid Depressurization checklist, which is required if the cabin altitude warning light or horn annunciates; and the Emergency Descent checklist, which is required by a step in the Cabin Altitude Warning or Rapid Depressurization checklist. However, the captain was permitted to deviate from normal procedures, including the performance of checklists, in an emergency situation. Section 121.557, Emergencies: Domestic and Flag Operations, states the following in paragraph (a): In an emergency situation that requires immediate decision and action the pilot in command may take any action that [the pilot] considers necessary under the circumstances. In such a case [the pilot] may deviate from prescribed operations procedures and methods, weather minimums, and this chapter, to the extent required in the interests of safety. SWA’s Flight Operations Manual, section 5.1.4, provides the following similar information: In an emergency situation that requires immediate decision and action, the Captain may take any action necessary under the circumstances. In such a case, the Captain may deviate from Southwest Airlines’ operations procedures and methods, weather minimums, and regulations to the extent required in the interests of safety. The One Engine Inoperative Landing non-normal checklist (shown in figure 18) had no immediate action items. The first item on the checklist instructed the flight crew to plan for a flaps 15 landing. However, because of airplane controllability concerns, the captain decided to conduct a flaps 5 landing to ensure that the airplane’s airspeed would not get too slow. Even though the checklist and the Aircraft Operating Manual indicated that a flaps 15 landing should be conducted with one engine inoperative, the decision to conduct a flaps 5 landing was within the captain’s authority. The flight crew’s nonperformance of this checklist had no adverse effect on the outcome of the emergency. The Cabin Altitude Warning or Rapid Depressurization non-normal checklist (shown in figure 19) had two immediate action items—don oxygen masks and set regulators to 100% (step 1) and establish crew communications (step 2)—that the flight crew performed from memory. The cockpit voice recorder recorded sounds consistent with breathing through oxygen masks at 1104:49, which was 1 minute 16 seconds after the engine failure occurred, but the flight crewmembers might have donned their oxygen masks before then given that the cockpit voice recorder recorded unintelligible cockpit communications between 1103:42 and 1104:41. During postaccident interviews, the crewmembers reported some initial confusion about the position of the switch that allowed them to communicate through a microphone in their oxygen mask. According to cockpit voice recorder information, at 1104:54, the flight crewmembers had established communications through their oxygen masks. The nonperformance of the next three items on the checklist, which were quick reference (time-sensitive) items, as well as the deferred items after checklist completion had no adverse effect on the outcome of the emergency. The Emergency Descent non-normal checklist (shown in figure 20) had three quick reference (time-sensitive) items that the flight crew performed independently of the checklist. (The checklist had no immediate action items.) First, the checklist indicated that the flight crew should advise the flight attendants and air traffic control about the emergency descent (step 1), and the cockpit voice recorder recorded the captain stating to ATC, at 1104:54, “Southwest thirteen eighty has an engine fire descending.” Second, the checklist stated that the airplane should descend, without delay, to 10,000 ft or the lowest safe altitude, whichever is higher (step 3). flight data recorder data showed that, 25 seconds after the engine failure and 8 seconds after the airplane’s roll attitude was generally back under the pilots’ control, the emergency descent started, and the airplane descended through 10,000 ft about 8 minutes after the emergency descent began. Last, the checklist indicated that both thrust levers should be moved so that thrust is reduced to minimum (step 5), and the flight data recorder showed that both thrust levers were moved to the idle position 25 seconds after the engine failure. Given the emergency situation caused by the engine failure, the resulting airplane damage, and the rapid depressurization, the nonperformance of all but one of the remaining items on the checklist did not affect the situation. The one item on this checklist that could have affected the situation involved the deployment of the speedbrakes to the flight detent position (step 6) because that could have allowed a more rapid descent without additional airspeed (which the captain was avoiding due to airplane vibration) and could have facilitated a quicker landing at MDT, which was the geographically closer airport at the time. (The flight crew’s selection of preliminary hazard list as the emergency landing airport is discussed in the next section.) However, the time that might have been saved would not likely have changed the outcome of the emergency. In addition, speedbrake deployment could have negatively impacted the aerodynamics of the damaged engine and wing, which would have caused additional stability and control issues for the flight crew. During postaccident interviews, the captain and the first officer indicated that they were focused on maintaining control of the airplane, which was the first action listed in SWA’s Flight Operations Manual for all non-normal situations (see section 1.9.1). Maintaining airplane control was the most critical demand placed on the flight crew once the emergency situation occurred. Specifically, the crew had to control an airplane that had lost thrust on the left side and was simultaneously experiencing greatly increased drag on the same side because of the damage that resulted from the engine failure. Also, immediately after the engine failure, the airplane entered a rapid roll to the left, which reached 41.3° within 11 seconds, and experienced positive and negative vertical accelerations. flight data recorder data showed that significant control input forces in all three axes of flight were necessary to maintain control of the damaged airplane. In addition to maintaining airplane control, communications with ATC—beyond those related to headings, altitudes, and clearances—imposed demands on a task-saturated flight crew (even though the intent of those communications was to provide assistance to the crew and follow air traffic control procedures). For example, according to cockpit voice recorder information, during the 17 minutes between the time of the engine failure and the time that the airplane landed, the crew was given four frequency changes. Also, air traffic control asked the crew multiple times to state the following: the nature of the emergency, including whether the engine was on fire; the number of occupants aboard; the amount fuel on board (which the flight crew provided in hours and was then asked to provide in pounds); and the aircraft rescue and firefighting support that would be needed after landing. Even with the additional demands placed on the flight crew as a result of the engine failure, the cockpit voice recorder recorded the first officer’s concern about performing checklists. Specifically, at 1111:45, the first officer stated, “we’re gonna need a few minutes right? To run a couple checklists? Is that right?” The captain replied, 4 seconds later, “nope, just keep goin’.” Also, the first officer stated, at 1113:51, “we got a couple of checklists to run.” However, at 1115:54, after learning about the passenger injury, the captain stated, “let’s get it turned in.” During a postaccident interview, the captain stated that she had initially requested a long final approach to allow time to accomplish checklists but then decided to expedite the approach due to the passenger injury. The national transportation safety board concludes that performing required checklists according to standard operating procedures is a critical part of safe flight operations. However, given the emergency situation aboard this flight, the flight crew’s performance of most, but not all, of the items on the Engine Fire or Engine Severe Damage or Separation non-normal checklist and the nonperformance of the three other relevant non-normal checklists allowed the crew to appropriately balance the procedural requirement of executing checklists with the high workload associated with maintaining airplane control and accomplishing a safe and timely descent and landing. 2.4.2 Emergency Landing Airport Selection At 1105:07 (1 minute 34 seconds after the engine failure), after learning about the emergency situation aboard the airplane, the center controller asked the flight crewmembers which airport they would like to divert to, and the captain stated, “give us a vector for your closest.” The air traffic control transcript showed that the controller suggested MDT, but the cockpit voice recorder did not record most of this transmission. Thus, it is possible that the flight crew did not hear the controller’s suggestion to divert to MDT, especially given the increased background noise recorded on the cockpit voice recorder and the significant airplane vibration reported during flight crew postaccident interviews. Six seconds after the captain requested a vector to the closest airport, the cockpit voice recorder recorded the controller providing the vector to MDT. Three seconds later, the cockpit voice recorder recorded the captain acknowledging the vector and stating, “we’re looking at ah Philly.” Afterward, the controller cleared the airplane direct to PHL. The straight-line distance to preliminary hazard list (57 nm) was about twice the distance to MDT (29 nm) based on the airplane’s location at the time of the engine failure. The captain stated, during a postaccident interview, that she was unable to conduct the emergency descent at the recommended speed (VMO) due to airplane vibration. The reduced airspeed resulted in a descent rate that would not have significantly affected the time needed to land at either MDT or PHL. Although the airplane would have traveled a shorter distance to MDT than it did to preliminary hazard list (because MDT was geographically closer at the time), the time required to descend from FL320 would basically have been the same regardless of whether MDT or preliminary hazard list was the emergency landing airport. flight data recorder data showed a near-continuous descent from FL320 to preliminary hazard list with no intermediate level-off altitudes, which was a desirable descent profile for the emergency situation. The last step of the Engine Fire or Engine Severe Damage or Separation checklist instructed flight crews to plan to land at the nearest suitable airport. Regarding the “nearest suitable airport” reference, the SWA 737NG quick reference handbook defined “nearest airport” as the “nearest airport in point of time” and “suitable airport” as “the most suitable airport to handle the non-normal situation.” It is noteworthy that the quick reference handbook definition of nearest airport included “in point of time” and that the national transportation safety board found that the difference in time for landing at MDT or preliminary hazard list was negligible. In addition, the quick reference handbook included “On-line versus Off-line Airport” as one of the factors to be evaluated when determining airport suitability. preliminary hazard list was an on-line airport for SWA (that is, an airport to and from which SWA provides service) and, as such, could provide greater operational and customer service support compared with an off-line airport (such as MDT). preliminary hazard list had two other characteristics that made it a more suitable airport than MDT for this emergency situation. First, preliminary hazard list had four runways, whereas MDT had one runway, and the longest runway at preliminary hazard list was 2,000 ft longer than the runway at MDT. Second, preliminary hazard list was an aircraft rescue and firefighting index E airport, indicating the highest level of aircraft rescue and firefighting capabilities under section 139.317, whereas MDT had a lower aircraft rescue and firefighting index (B). Both the Federal Aviation Regulations and SWA’s written policy (see section 1.9.1) gave the crew broad discretion to choose an emergency landing airport based on the immediate operational and safety concerns. During a postaccident interview, the first officer stated that he looked at a map, determined that preliminary hazard list was a close suitable airport, and pointed out that information to the captain. The national transportation safety board concludes that the flight crew’s decision to land at preliminary hazard list was appropriate given the airplane’s location at the time of the emergency, the circumstances of the emergency, and the airport’s multiple runways and aircraft rescue and firefighting capabilities. 2.5 Occupant Safety During Emergency Landings Even with the loud conditions in the cabin, all three flight attendants reported that they heard the captain’s PA announcement at 1105:52 indicating that the airplane was diverting to PHL. Direct contact between the flight attendants and the flight crew was established at 1115:04 (about 5.5 minutes before landing). During the conversation, a flight attendant asked, “are we almost there?” and the first officer stated, “we’re gonna land as soon as we can.” At 1115:45, the flight attendant advised the passengers “we are almost landing” and, about 1 minute later, “we are almost there.” Although the flight attendants were aware of the imminent landing, none was in her assigned jumpseat in preparation for the landing. Flight attendant A, who was assigned to the forward entry door position, stated that she did not have time to return to her jumpseat, so she sat on the aisle floor near row 4 or 5, and seated passengers held her down. Flight attendant B, who was assigned to the aft galley position, stated that she sat on the floor in the aft galley with seated passengers holding her down during landing. Flight attendant C, who was assigned to the forward galley door position, stated that she also sat on the floor in the aft galley. SWA training personnel stated that flight attendants were instructed that they needed to be in their jumpseat during landing because it was the “safest, most secure place for them,” especially if an airplane evacuation was necessary. Guidance in the company’s flight attendant manual reinforced that flight attendants needed to be seated in their assigned jumpseats with their seat belts and shoulder harnesses fastened for every takeoff and landing. The manual also stated that, during a planned emergency landing, flight attendants must occupy their jumpseats. SWA acknowledged that it was acceptable for a flight attendant to be out of an assigned jumpseat for landing in limited situations, including providing first airport information desk in a life-threatening medical situation. However, for this event, first airport information desk for the injured passenger was being administered by medically qualified passengers. The emergency landing occurred with good weather and during daytime conditions, so routine cues associated with an imminent landing (the airplane’s descent and configuration for landing) would have been available to the flight attendants before they sat on the floor of the cabin. The flight attendants’ brace commands to passengers (“heads down, stay down”), which began 19 seconds before landing, demonstrated that the flight attendants understood that landing was imminent. However, because the flight attendants were not secured in their assigned jumpseats, they could have been injured if an adverse landing event (such as a runway excursion) had occurred, which could have hindered the flight attendants’ ability to rapidly evacuate the airplane. This emergency situation involved an airplane with an unknown amount of damage and minimal contact with the flight crewmembers, who were busy controlling the airplane and performing other related tasks. As a result, once the injured passenger began receiving first airport information desk from medically qualified passengers, the flight attendants should have focused on securing the cabin and themselves for the emergency landing and preparing themselves for the possibility of an evacuation. The national transportation safety board concludes that, although not a factor in the outcome of this accident, the flight attendants should have been properly restrained in their assigned jumpseats in case an emergency evacuation after landing was necessary. The national transportation safety board recognizes that the accident flight was challenging for all of the crewmembers because of the acute emergency situation involving trauma, airplane damage, depressurization, noise, communication challenges, and time pressure. However, it is important to remind flight attendants of the challenges of managing an emergency situation while maintaining readiness to perform a rapid evacuation, which is a flight attendant’s most critical responsibility. The NTSB’s postaccident discussions with SWA revealed that the operator has not incorporated the lessons learned from this accident in its initial and recurrent flight attendant training programs. Therefore, the national transportation safety board recommends that SWA include the lessons learned from the accident involving Southwest Airlines flight 1380 in initial and recurrent flight attendant training, emphasizing the importance of being secured in a jumpseat during emergency landings. The accident flight was full, with no open cabin seats remaining, and the flight attendants needed to reseat the passengers in seats 14B and 14C so that the injured passenger (in seat 14A) could receive medical care. Both affected passengers went to the aft galley; one passenger sat on the flight attendant aft jumpseat, and the other sat on the floor. (The other aft jumpseat was occupied by an SWA company employee.) The SWA flight attendant manual included numerous references about reseating passengers but did not address a situation in which no additional seats were available. Postaccident interviews with SWA training personnel revealed that options for reseating passengers aboard a full flight had not been adequately considered as part of safety risk management. A review of federal aviation administration regulations, ACs, and Order 8900.1 (Flight Standards Information Management System) did not identify any specific guidance addressing options for reseating passengers when no additional passenger seats are available. The national transportation safety board concludes that federal aviation administration guidance addressing options for reseating passengers if an in-flight loss of seating capacity were to occur would help air carriers implement procedures to address this situation. Therefore, the national transportation safety board recommends that the federal aviation administration develop and issue guidance on ways that air carriers can mitigate hazards to passengers affected by an in-flight loss of seating capacity. 3. Conclusions 3.1 Findings •None of the following were factors in this accident: (1) flight crew qualifications, which were in accordance with US regulations; (2) flight crew medical conditions; (3) the airworthiness of the airplane before the left engine failure occurred; and (4) Southwest Airlines’ maintenance of the airplane. •The low-cycle fatigue crack in the fan blade dovetail initiated because of higher-than-expected dovetail stresses under normal operating loads, and this crack was most likely not detectable during the fluorescent penetrant inspection at the time of the fan blade set’s last overhaul and subsequent visual inspections at the time of fan blade relubrications. •The requirement to perform an eddy current inspection at the time of fan blade overhaul and an ultrasonic inspection at the time of blade relubrication should enable cracked fan blades in CFM56-7B engines to be detected and removed from service before the cracks reach a critical size and the blades fracture. •The fan blade fragments that traveled forward of the fan case, along with the displacement wave created by the fan blade’s impact with the fan case, caused damage that compromised the structural integrity of the inlet and caused portions of the inlet to depart from the airplane. •Portions of the fan cowl departed the airplane because (1) the impact of the separated fan blade with the fan case imparted significant loads into the fan cowl through the radial restraint fitting and (2) the associated stresses in the fan cowl structure exceeded the residual strength of the fan cowl, causing its failure. •The impact of the inboard fan cowl aft latch keeper with the fuselage near the cabin window adjacent to seat 14A caused the window to depart the airplane, the rapid depressurization of the cabin, and the passenger fatality. •This accident demonstrated the susceptibility of the fan cowl installed on Boeing 737 next-generation-series airplanes to a fan-blade-out impact location near the radial restraint fitting and the effects of such an impact on the structural integrity of the fan cowl. •Given the results of CFM’s engine fan-blade-out (FBO) containment certification tests and Boeing’s subsequent structural analyses of the effects of an FBO event on the airframe, the post-FBO events that occurred during this accident could not have been predicted. •The structural analysis modeling tools that currently exist to analyze a fan-blade-out (FBO) event and predict the subsequent engine and airframe damage will allow airplane manufacturers to better understand the interaction of the engine and airframe during an FBO event and the response of the inlet, fan cowl, and associated structures in the airplane’s normal operating envelope. •Performing required checklists according to standard operating procedures is a critical part of safe flight operations. However, given the emergency situation aboard this flight, the flight crew’s performance of most, but not all, of the items on the Engine Fire or Engine Severe Damage or Separation non-normal checklist and the nonperformance of the three other relevant non-normal checklists allowed the crew to appropriately balance the procedural requirement of executing checklists with the high workload associated with maintaining airplane control and accomplishing a safe and timely descent and landing. •The flight crew’s decision to land at Philadelphia International Airport was appropriate given the airplane’s location at the time of the emergency, the circumstances of the emergency, and the airport’s multiple runways and aircraft rescue and firefighting capabilities. •Although not a factor in the outcome of this accident, the flight attendants should have been properly restrained in their assigned jumpseats in case an emergency evacuation after landing was necessary. •Federal Aviation Administration guidance addressing options for reseating passengers if an in-flight loss of seating capacity were to occur would help air carriers implement procedures to address this situation. 3.2 Probable Cause The National Transportation Safety Board determines that the probable cause of this accident was a low-cycle fatigue crack in the dovetail of fan blade No. 13, which resulted in the fan blade separating in flight and impacting the engine fan case at a location that was critical to the structural integrity and performance of the fan cowl structure. This impact led to the in-flight separation of fan cowl components, including the inboard fan cowl aft latch keeper, which struck the fuselage near a cabin window and caused the window to depart from the airplane, the cabin to rapidly depressurize, and the passenger fatality. 4. Recommendations To the Federal Aviation Administration Require Boeing to determine the critical fan blade impact location(s) on the CFM56-7B engine fan case and redesign the fan cowl structure on all Boeing 737 next-generation-series airplanes to ensure the structural integrity of the fan cowl after a fan-blade-out event. (A-19-17) Once the actions requested in Safety Recommendation A-19-17 are completed, require Boeing to install the redesigned fan cowl structure on new-production 737 next-generation-series airplanes. (A-19-18) Once the actions requested in Safety Recommendation A-19-17 are completed, require operators of Boeing 737 next-generation-series airplanes to retrofit their airplanes with the redesigned fan cowl structure. (A-19-19) Expand the Title 14 Code of Federal Regulations Part 25 and 33 certification requirements to mandate that airplane and engine manufacturers work collaboratively to (1) analyze all critical fan blade impact locations for all engine operating conditions, the resulting fan blade fragmentation, and the effects of the fan-blade-out-generated loads on the nacelle structure and (2) develop a method to ensure that the analysis findings are fully accounted for in the design of the nacelle structure and its components. (A-19-20) Develop and issue guidance on ways that air carriers can mitigate hazards to passengers affected by an in-flight loss of seating capacity. (A-19-21) To Southwest Airlines Include the lessons learned from the accident involving Southwest Airlines flight 1380 in initial and recurrent flight attendant training, emphasizing the importance of being secured in a jumpseat during emergency landings. (A-19-22) To the European Aviation Safety Agency Expand your certification requirements for transport-category airplanes and aircraft engines to mandate that airplane and engine manufacturers work collaboratively to (1) analyze all critical fan blade impact locations for all engine operating conditions, the resulting fan blade fragmentation, and the effects of the fan-blade-out-generated loads on the nacelle structure and (2) develop a method to ensure that the analysis findings are fully accounted for in the design of the nacelle structure and its components. (A-19-23) BY THE NATIONAL TRANSPORTATION SAFETY BOARD ROBERT L. SUMWALT, III Chairman BRUCE LANDSBERG Vice Chairman JENNIFER HOMENDY Member Adopted: November 19, 2019 5. Appendixes Appendix A: Investigation and Hearing The National Transportation Safety Board (NTSB) was notified of this accident about 1307 eastern daylight time on April 17, 2018. An investigative team arrived at Philadelphia International Airport (PHL), Philadelphia, Pennsylvania, about 1630 that day. Chairman Robert Sumwalt accompanied the team to PHL. On-scene investigative groups were formed in the areas of operations, powerplants, structures, and survival factors. Specialists were assigned to perform the readout of the cockpit voice recorder and the flight data recorder at the NTSB’s laboratory in Washington, DC. Specialists in the areas of meteorology, maintenance records, air traffic control, and metallurgy also supported the investigation. Parties to the investigation were the Federal Aviation Administration (FAA), Boeing, CFM International, Southwest Airlines (SWA), Southwest Airlines Pilots Association, Collins Aerospace (formerly universal coordinated time Aerospace Systems), Transport Workers Union Local 556, and Aircraft Mechanics Fraternal Association. In accordance with the provisions of Annex 13 to the Convention on International Civil Aviation, the Bureau d’Enquêtes et d’Analyses pour la Sécurité de l’Aviation Civile (BEA), the NTSB’s counterpart agency in France, participated in the investigation as the accredited representative of the state of design and manufacture for the engines, and Safran Aircraft Engines participated in the investigation as a technical advisor to the BEA. The national transportation safety board held an investigative hearing for this accident on November 14, 2018. Issues discussed at the hearing included CFM56-7-series engine fan blade design and development history, CFM56-7-series engine fan blade inspection methods and procedures, and engine fan-blade-out containment design and certification criteria. Parties to the hearing were the FAA, Boeing, CFM International, SWA, and universal coordinated time Aerospace Systems. References european union aviation safety agency (European Aviation Safety Agency). 2018a. “Airworthiness Directive; CFM International S.A. CFM56-7B engines,” March 26. https://ad.easa.europa.eu/ad/2018-007 ———. 2018b. “Emergency Airworthiness Directive; CFM International S.A. CFM56-7B engines,” April 20. https://ad.easa.europa.eu/ad/2018-0093-E ———. 2018c. “Airworthiness Directives CFM International S.A. CFM56-7B engine,” May 17. https://ad.easa.europa.eu/ad/2018-0109 ———. 2018d. “Airworthiness Directive; CFM International S.A. CFM56-7B engine,” September 28. https://ad.easa.europa.eu/ad/2018-0211. ———. 2019. “Airworthiness Directive; CFM International S.A. CFM56-7B engine,” January 30. https://ad.easa.europa.eu/blob/EASA_AD_2019_0018.pdf/AD_2019-0018_1. federal aviation administration (Federal Aviation Administration). 2017. “Airworthiness Directives; CFM International S.A. Turbofan Engines,” Federal Register, August 25:40516. https://www.govinfo.gov/content/pkg/FR-2017-08-25/pdf/2017-17828.pdf ———. 2018a. Emergency Airworthiness Directive, 2018-09-51, April 20. http://rgl.faa.gov/Regulatory_and_Guidance_Library/rgad.nsf/0/6de148fe35ddeddb8625827500759aa4/$FILE/2018-09-51_Emergency.pdf ———. 2018b. “Airworthiness Directives; CFM International S.A. Turbofan Engines,” Federal Register, May 2: 19176. https://www.govinfo.gov/content/pkg/FR-2018-05-02/pdf/2018-09338.pdf ———. 2018c. “Airworthiness Directives; CFM International S.A. Turbofan Engines,” Federal Register, May 17: 22836. https://www.govinfo.gov/content/pkg/FR-2018-05-17/pdf/2018-10657.pdf ———. 2018d. “Airworthiness Directives; CFM International S.A. Turbofan Engines,”Federal Register, October 1: 49272. https://www.govinfo.gov/content/pkg/FR-2018-10-01/pdf/2018-21245.pdf ———. 2018e. “Airworthiness Directives; CFM International S.A. Turbofan Engines,” Federal Register, December 26: 66090. http://rgl.faa.gov/Regulatory_and_Guidance_Library/rgad.nsf/0/032d7aeb37e59cd68625837e005b6343/$FILE/2018-26-01.pdf national transportation safety board (National Transportation Safety Board). 2013. Rapid Decompression Due to Fuselage Rupture, Southwest Airlines Flight 812, Boeing 737-3H4, N632SW, Yuma, Arizona, April 1, 2011. AAB-13/02. Washington, DC: NTSB.
